Repository: BishanKD/NH3-decomposition

File: nh3_decomposition.csv (part 1 of 4)
DOI,Catalyst total metal loading (%),Catalyst average crystallite size (nm),Catalyst crystallinity index (-),Catalyst specific surface area (m².g⁻¹),Catalyst pore volume (cm³.g⁻¹),Catalyst average pore diameter (nm),Reaction temperature (°C),Gas hourly space velocity (mL.h⁻¹.gcat⁻¹),Ammonia conversion (%)
https://doi.org/10.1007/s10562-022-04214-w,0,17.43,42.67,46.8,0.151,4.226,400,30000,1.56863
https://doi.org/10.1007/s10562-022-04214-w,0,17.43,42.67,46.8,0.151,4.226,500,30000,2.94118
https://doi.org/10.1007/s10562-022-04214-w,0,17.43,42.67,46.8,0.151,4.226,550,30000,3.33333
https://doi.org/10.1007/s10562-022-04214-w,0,17.43,42.67,46.8,0.151,4.226,600,30000,4.31373
https://doi.org/10.1007/s10562-022-04214-w,0,17.43,42.67,46.8,0.151,4.226,650,30000,5.29412
https://doi.org/10.1007/s10562-022-04214-w,17.2,18.88,84.93,13.6,0.046,4.227,400,30000,5.09804
https://doi.org/10.1007/s10562-022-04214-w,17.2,18.88,84.93,13.6,0.046,4.227,500,30000,28.2353
https://doi.org/10.1007/s10562-022-04214-w,17.2,18.88,84.93,13.6,0.046,4.227,550,30000,47.6471
https://doi.org/10.1007/s10562-022-04214-w,17.2,18.88,84.93,13.6,0.046,4.227,600,30000,65.6863
https://doi.org/10.1007/s10562-022-04214-w,17.2,18.88,84.93,13.6,0.046,4.227,650,30000,87.2549
https://doi.org/10.1007/s10562-022-04214-w,22.5,17.33,66.33,12.5,0.04,3.386,400,30000,8.82353
https://doi.org/10.1007/s10562-022-04214-w,22.5,17.33,66.33,12.5,0.04,3.386,500,30000,36.0784
https://doi.org/10.1007/s10562-022-04214-w,22.5,17.33,66.33,12.5,0.04,3.386,550,30000,59.0196
https://doi.org/10.1007/s10562-022-04214-w,22.5,17.33,66.33,12.5,0.04,3.386,600,30000,85.4902
https://doi.org/10.1007/s10562-022-04214-w,22.5,17.33,66.33,12.5,0.04,3.386,650,30000,97.6471
https://doi.org/10.1007/s10562-022-04214-w,26.4,21.55,76.79,9.52,0.046,3.033,400,30000,6.66667
https://doi.org/10.1007/s10562-022-04214-w,26.4,21.55,76.79,9.52,0.046,3.033,500,30000,29.6078
https://doi.org/10.1007/s10562-022-04214-w,26.4,21.55,76.79,9.52,0.046,3.033,550,30000,49.8039
https://doi.org/10.1007/s10562-022-04214-w,26.4,21.55,76.79,9.52,0.046,3.033,600,30000,70.5882
https://doi.org/10.1007/s10562-022-04214-w,26.4,21.55,76.79,9.52,0.046,3.033,650,30000,89.4118
https://doi.org/10.1016/j.ijhydene.2022.11.050,40,17.06,23.15,391,0.34,4.34,400,30000,16.9533
https://doi.org/10.1016/j.ijhydene.2022.11.050,40,17.06,23.15,391,0.34,4.34,500,30000,59.9509
https://doi.org/10.1016/j.ijhydene.2022.11.050,40,17.06,23.15,391,0.34,4.34,550,30000,86.2408
https://doi.org/10.1016/j.ijhydene.2022.11.050,40,17.06,23.15,391,0.34,4.34,600,30000,99.2629
https://doi.org/10.1016/j.ijhydene.2022.11.050,40,13.40,73.99,443,0.51,5.22,400,30000,19.656
https://doi.org/10.1016/j.ijhydene.2022.11.050,40,13.40,73.99,443,0.51,5.22,500,30000,65.8477
https://doi.org/10.1016/j.ijhydene.2022.11.050,40,13.40,73.99,443,0.51,5.22,550,30000,92.1376
https://doi.org/10.1016/j.ijhydene.2022.11.050,40,13.40,73.99,443,0.51,5.22,600,30000,100
https://doi.org/10.1016/j.ijhydene.2022.11.050,40,13.71,21.52,374,0.54,5.85,400,30000,15.4791
https://doi.org/10.1016/j.ijhydene.2022.11.050,40,13.71,21.52,374,0.54,5.85,500,30000,60.9337
https://doi.org/10.1016/j.ijhydene.2022.11.050,40,13.71,21.52,374,0.54,5.85,550,30000,88.6978
https://doi.org/10.1016/j.ijhydene.2022.11.050,40,13.71,21.52,374,0.54,5.85,600,30000,99.7543
https://doi.org/10.1016/j.ijhydene.2022.11.050,40,11.36,21.45,276,0.55,7.32,400,30000,14.9877
https://doi.org/10.1016/j.ijhydene.2022.11.050,40,11.36,21.45,276,0.55,7.32,500,30000,58.7224
https://doi.org/10.1016/j.ijhydene.2022.11.050,40,11.36,21.45,276,0.55,7.32,550,30000,85.5037
https://doi.org/10.1016/j.ijhydene.2022.11.050,40,11.36,21.45,276,0.55,7.32,600,30000,99.5086
https://doi.org/10.1016/j.ijhydene.2022.10.255,9.7,15.08,80.59,88.4,0.113,10.11,350,30000,1.51844
https://doi.org/10.1016/j.ijhydene.2022.10.255,9.7,15.08,80.59,88.4,0.113,10.11,450,30000,11.2798
https://doi.org/10.1016/j.ijhydene.2022.10.255,9.7,15.08,80.59,88.4,0.113,10.11,550,30000,30.3688
https://doi.org/10.1016/j.ijhydene.2022.10.255,9.7,15.08,80.59,88.4,0.113,10.11,650,30000,65.7267
https://doi.org/10.1016/j.ijhydene.2022.10.255,9.7,15.08,80.59,88.4,0.113,10.11,650,30000,62.2177
https://doi.org/10.1016/j.ijhydene.2022.10.255,9.6,19.49,86.18,76.5,0.11,11.308,350,30000,8.67679
https://doi.org/10.1016/j.ijhydene.2022.10.255,9.6,19.49,86.18,76.5,0.11,11.308,450,30000,20.6074
https://doi.org/10.1016/j.ijhydene.2022.10.255,9.6,19.49,86.18,76.5,0.11,11.308,550,30000,41.4317
https://doi.org/10.1016/j.ijhydene.2022.10.255,9.6,19.49,86.18,76.5,0.11,11.308,650,30000,97.18
https://doi.org/10.1016/j.ijhydene.2022.10.255,9.6,19.49,86.18,76.5,0.11,11.308,650,30000,96.0986
https://doi.org/10.1016/j.ijhydene.2022.10.255,8.8,18.64,85.24,83.2,0.11,11.22,350,30000,4.12148
https://doi.org/10.1016/j.ijhydene.2022.10.255,8.8,18.64,85.24,83.2,0.11,11.22,450,30000,14.3167
https://doi.org/10.1016/j.ijhydene.2022.10.255,8.8,18.64,85.24,83.2,0.11,11.22,550,30000,35.3579
https://doi.org/10.1016/j.ijhydene.2022.10.255,8.8,18.64,85.24,83.2,0.11,11.22,650,30000,80.0434
https://doi.org/10.1016/j.ijhydene.2022.10.255,8.8,18.64,85.24,83.2,0.11,11.22,650,30000,77.6181
https://doi.org/10.1016/j.ijhydene.2022.10.255,9.6,18.29,86.27,80.3,0.109,11.05,350,30000,1.73536
https://doi.org/10.1016/j.ijhydene.2022.10.255,9.6,18.29,86.27,80.3,0.109,11.05,450,30000,8.67679
https://doi.org/10.1016/j.ijhydene.2022.10.255,9.6,18.29,86.27,80.3,0.109,11.05,550,30000,21.0412
https://doi.org/10.1016/j.ijhydene.2022.10.255,9.6,18.29,86.27,80.3,0.109,11.05,650,30000,42.7332
https://doi.org/10.1016/j.ijhydene.2022.11.338,19.44,13.92,47.78,58,0.46,29.5,400,6000,15.0812
https://doi.org/10.1016/j.ijhydene.2022.11.338,19.44,13.92,47.78,58,0.46,29.5,500,6000,42.6914
https://doi.org/10.1016/j.ijhydene.2022.11.338,19.44,13.92,47.78,58,0.46,29.5,550,6000,87.239
https://doi.org/10.1016/j.ijhydene.2022.11.338,19.44,13.92,47.78,58,0.46,29.5,600,6000,97.9118
https://doi.org/10.1016/j.ijhydene.2022.11.338,19.44,13.92,47.78,58,0.46,29.5,400,9000,9.74478
https://doi.org/10.1016/j.ijhydene.2022.11.338,19.44,13.92,47.78,58,0.46,29.5,500,9000,38.2831
https://doi.org/10.1016/j.ijhydene.2022.11.338,19.44,13.92,47.78,58,0.46,29.5,550,9000,85.1508
https://doi.org/10.1016/j.ijhydene.2022.11.338,19.44,13.92,47.78,58,0.46,29.5,600,9000,96.5197
https://doi.org/10.1016/j.ijhydene.2022.11.338,19.44,13.92,47.78,58,0.46,29.5,400,15000,0.232019
https://doi.org/10.1016/j.ijhydene.2022.11.338,19.44,13.92,47.78,58,0.46,29.5,500,15000,16.2413
https://doi.org/10.1016/j.ijhydene.2022.11.338,19.44,13.92,47.78,58,0.46,29.5,550,15000,62.877
https://doi.org/10.1016/j.ijhydene.2022.11.338,19.44,13.92,47.78,58,0.46,29.5,600,15000,87.007
https://doi.org/10.1016/j.ijhydene.2022.11.338,19.44,13.92,47.78,58,0.46,29.5,400,30000,0.232019
https://doi.org/10.1016/j.ijhydene.2022.11.338,19.44,13.92,47.78,58,0.46,29.5,500,30000,11.3689
https://doi.org/10.1016/j.ijhydene.2022.11.338,19.44,13.92,47.78,58,0.46,29.5,550,30000,45.0116
https://doi.org/10.1016/j.ijhydene.2022.11.338,19.44,13.92,47.78,58,0.46,29.5,600,30000,71.4617
https://doi.org/10.1016/j.ijhydene.2021.11.117,4.49,24.98,59.69,148.3,0.442,5.233,400,30000,30.9392
https://doi.org/10.1016/j.ijhydene.2021.11.117,4.49,24.98,59.69,148.3,0.442,5.233,500,30000,64.6409
https://doi.org/10.1016/j.ijhydene.2021.11.117,4.49,24.98,59.69,148.3,0.442,5.233,600,30000,87.8453
https://doi.org/10.1016/j.ijhydene.2021.11.117,4.49,24.98,59.69,148.3,0.442,5.233,700,30000,99.4475
https://doi.org/10.1016/j.ijhydene.2021.11.117,4.49,24.98,59.69,148.3,0.442,5.233,800,30000,99.4475
https://doi.org/10.1016/j.ijhydene.2021.11.117,4.49,24.98,59.69,148.3,0.442,5.233,550,30000,76.9231
https://doi.org/10.1016/j.ijhydene.2021.11.117,4.49,24.98,59.69,148.3,0.442,5.233,650,30000,98.263
https://doi.org/10.1016/j.ijhydene.2021.11.117,4.58,29.14,75.92,115.3,0.161,5.378,400,30000,11.6022
https://doi.org/10.1016/j.ijhydene.2021.11.117,4.58,29.14,75.92,115.3,0.161,5.378,500,30000,36.7403
https://doi.org/10.1016/j.ijhydene.2021.11.117,4.58,29.14,75.92,115.3,0.161,5.378,600,30000,64.6409
https://doi.org/10.1016/j.ijhydene.2021.11.117,4.58,29.14,75.92,115.3,0.161,5.378,700,30000,86.7403
https://doi.org/10.1016/j.ijhydene.2021.11.117,4.58,29.14,75.92,115.3,0.161,5.378,800,30000,99.4475
https://doi.org/10.1016/j.ijhydene.2021.11.117,4.52,23.65,60.36,121.4,0.329,4.97,400,30000,22.3757
https://doi.org/10.1016/j.ijhydene.2021.11.117,4.52,23.65,60.36,121.4,0.329,4.97,500,30000,47.5138
https://doi.org/10.1016/j.ijhydene.2021.11.117,4.52,23.65,60.36,121.4,0.329,4.97,600,30000,78.7293
https://doi.org/10.1016/j.ijhydene.2021.11.117,4.52,23.65,60.36,121.4,0.329,4.97,700,30000,99.4475
https://doi.org/10.1016/j.ijhydene.2021.11.117,4.52,23.65,60.36,121.4,0.329,4.97,800,30000,99.4475
https://doi.org/10.1016/j.ijhydene.2021.11.117,4.32,24.05,82.88,105.3,0.151,7.931,400,30000,4.97238
https://doi.org/10.1016/j.ijhydene.2021.11.117,4.32,24.05,82.88,105.3,0.151,7.931,500,30000,22.0994
https://doi.org/10.1016/j.ijhydene.2021.11.117,4.32,24.05,82.88,105.3,0.151,7.931,600,30000,52.2099
https://doi.org/10.1016/j.ijhydene.2021.11.117,4.32,24.05,82.88,105.3,0.151,7.931,700,30000,74.8619
https://doi.org/10.1016/j.ijhydene.2021.11.117,4.32,24.05,82.88,105.3,0.151,7.931,800,30000,99.4475
https://doi.org/10.1016/j.ijhydene.2022.02.046,11.6,19.21,4.94,222.84,0.447,7.58,400,30000,6.87117
https://doi.org/10.1016/j.ijhydene.2022.02.046,11.6,19.21,4.94,222.84,0.447,7.58,500,30000,60.1227
https://doi.org/10.1016/j.ijhydene.2022.02.046,11.6,19.21,4.94,222.84,0.447,7.58,550,30000,88.8344
https://doi.org/10.1016/j.ijhydene.2022.02.046,11.6,19.21,4.94,222.84,0.447,7.58,600,30000,89.816
https://doi.org/10.1016/j.ijhydene.2022.02.046,23.5,11.81,3.98,236.64,0.49,4.07,400,30000,14.9693
https://doi.org/10.1016/j.ijhydene.2022.02.046,23.5,11.81,3.98,236.64,0.49,4.07,500,30000,79.7546
https://doi.org/10.1016/j.ijhydene.2022.02.046,23.5,11.81,3.98,236.64,0.49,4.07,550,30000,94.7239
https://doi.org/10.1016/j.ijhydene.2022.02.046,23.5,11.81,3.98,236.64,0.49,4.07,600,30000,96.6871
https://doi.org/10.1016/j.ijhydene.2022.02.046,18.6,13.62,6.84,273.67,0.503,3.76,400,30000,8.83436
https://doi.org/10.1016/j.ijhydene.2022.02.046,18.6,13.62,6.84,273.67,0.503,3.76,500,30000,66.7485
https://doi.org/10.1016/j.ijhydene.2022.02.046,18.6,13.62,6.84,273.67,0.503,3.76,550,30000,89.5706
https://doi.org/10.1016/j.ijhydene.2022.02.046,18.6,13.62,6.84,273.67,0.503,3.76,600,30000,94.4785
https://doi.org/10.1016/j.cattod.2022.02.020,35,20.70,82.40,6.57,0.03,14.87,400,30000,18.3425
https://doi.org/10.1016/j.cattod.2022.02.020,35,20.70,82.40,6.57,0.03,14.87,450,30000,46.4088
https://doi.org/10.1016/j.cattod.2022.02.020,35,20.70,82.40,6.57,0.03,14.87,500,30000,87.2928
https://doi.org/10.1016/j.cattod.2022.02.020,35,20.70,82.40,6.57,0.03,14.87,550,30000,96.7956
https://doi.org/10.1016/j.cattod.2022.02.020,35,20.70,82.40,6.57,0.03,14.87,600,30000,99.6685
https://doi.org/10.1016/j.fuel.2022.125094,3.64,20.94,5.72,121.8,0.87,14.2,350,30000,4.38596
https://doi.org/10.1016/j.fuel.2022.125094,3.64,20.94,5.72,121.8,0.87,14.2,400,30000,10.2339
https://doi.org/10.1016/j.fuel.2022.125094,3.64,20.94,5.72,121.8,0.87,14.2,450,30000,17.5439
https://doi.org/10.1016/j.fuel.2022.125094,3.64,20.94,5.72,121.8,0.87,14.2,500,30000,24.5614
https://doi.org/10.1016/j.fuel.2022.125094,3.64,20.94,5.72,121.8,0.87,14.2,550,30000,35.3801
https://doi.org/10.1016/j.fuel.2022.125094,3.42,17.63,76.38,8.5,0.03,8,350,30000,9.35673
https://doi.org/10.1016/j.fuel.2022.125094,3.42,17.63,76.38,8.5,0.03,8,400,30000,17.8363
https://doi.org/10.1016/j.fuel.2022.125094,3.42,17.63,76.38,8.5,0.03,8,450,30000,30.9942
https://doi.org/10.1016/j.fuel.2022.125094,3.42,17.63,76.38,8.5,0.03,8,500,30000,52.3392
https://doi.org/10.1016/j.fuel.2022.125094,3.42,17.63,76.38,8.5,0.03,8,550,30000,74.5614
https://doi.org/10.1016/j.fuel.2022.125094,3.58,16.42,72.69,9.6,0.03,6.8,350,30000,16.0819
https://doi.org/10.1016/j.fuel.2022.125094,3.58,16.42,72.69,9.6,0.03,6.8,400,30000,34.5029
https://doi.org/10.1016/j.fuel.2022.125094,3.58,16.42,72.69,9.6,0.03,6.8,450,30000,52.924
https://doi.org/10.1016/j.fuel.2022.125094,3.58,16.42,72.69,9.6,0.03,6.8,500,30000,75.1462
https://doi.org/10.1016/j.fuel.2022.125094,3.58,16.42,72.69,9.6,0.03,6.8,550,30000,91.2281
https://doi.org/10.1016/j.fuel.2022.125094,3.21,15.74,66.14,3.6,0.02,13.2,350,30000,23.3918
https://doi.org/10.1016/j.fuel.2022.125094,3.21,15.74,66.14,3.6,0.02,13.2,400,30000,42.1053
https://doi.org/10.1016/j.fuel.2022.125094,3.21,15.74,66.14,3.6,0.02,13.2,450,30000,60.2339
https://doi.org/10.1016/j.fuel.2022.125094,3.21,15.74,66.14,3.6,0.02,13.2,500,30000,82.1637
https://doi.org/10.1016/j.fuel.2022.125094,3.21,15.74,66.14,3.6,0.02,13.2,550,30000,96.1988
https://doi.org/10.1016/j.fuel.2022.125094,3.21,15.74,66.14,3.6,0.02,13.2,450,30000,61.22
https://doi.org/10.1016/j.cattod.2022.08.009,1.22,7.47,42.91,228.5,0.67,16.384,400,10000,5.49763
https://doi.org/10.1016/j.cattod.2022.08.009,1.22,7.47,42.91,228.5,0.67,16.384,450,10000,23.3175
https://doi.org/10.1016/j.cattod.2022.08.009,1.22,7.47,42.91,228.5,0.67,16.384,500,10000,51.1848
https://doi.org/10.1016/j.cattod.2022.08.009,13.43,14.64,72.55,234.4,0.66,16.384,350,10000,3.41232
https://doi.org/10.1016/j.cattod.2022.08.009,13.43,14.64,72.55,234.4,0.66,16.384,400,10000,14.9763
https://doi.org/10.1016/j.cattod.2022.08.009,13.43,14.64,72.55,234.4,0.66,16.384,450,10000,39.4313
https://doi.org/10.1016/j.cattod.2022.08.009,13.43,14.64,72.55,234.4,0.66,16.384,500,10000,72.2275
https://doi.org/10.1016/j.cattod.2022.08.009,12.45,8.45,62.77,239.6,0.66,16.384,350,10000,4.17062
https://doi.org/10.1016/j.cattod.2022.08.009,12.45,8.45,62.77,239.6,0.66,16.384,400,10000,17.8199
https://doi.org/10.1016/j.cattod.2022.08.009,12.45,8.45,62.77,239.6,0.66,16.384,450,10000,46.0664
https://doi.org/10.1016/j.cattod.2022.08.009,12.45,8.45,62.77,239.6,0.66,16.384,500,10000,80.1
https://doi.org/10.1016/j.fuel.2022.124384,56.5,10.88,82.02,11,0.904,11.3,350,75000,55.9
https://doi.org/10.1016/j.fuel.2022.124384,27.2,9.12,77.29,12,0.904,13.6,400,75000,71.2
https://doi.org/10.1016/j.fuel.2022.124384,24.8,9.66,81.04,12,0.904,17.2,400,75000,77.6
https://doi.org/10.1016/j.fuel.2022.124384,27.8,9.76,87.77,9,0.904,19.5,400,75000,88.2
https://doi.org/10.1016/j.fuel.2022.124384,25.6,9.23,78.39,9,0.904,22.6,400,75000,81.2
https://doi.org/10.1016/j.fuel.2022.124384,56.5,9.73,78.08,10,0.904,26.1,400,75000,86.2
https://doi.org/10.1016/j.fuel.2022.124384,56.5,9.73,78.08,10,0.904,26.1,350,75000,43.0769
https://doi.org/10.1016/j.fuel.2022.124384,25,9.09,84.15,25,0.904,19.8,450,75000,99.115
https://doi.org/10.1016/j.fuel.2022.124384,56.75,13.25,88.01,29,0.904,19.8,450,75000,98.8596
doi.org/10.1002/cctc.202200688,4,4.74,78.18,181,0.434,6.698,450,15000,9.34066
doi.org/10.1002/cctc.202200688,4,4.74,78.18,181,0.324,6.698,500,15000,25.8242
doi.org/10.1002/cctc.202200688,4,4.74,78.18,181,0.296,6.698,550,15000,57.1429
doi.org/10.1002/cctc.202200688,4,4.74,78.18,181,0.362,6.698,600,15000,89.8352
doi.org/10.1002/cctc.202200688,4,5.38,73.75,177,0.309,7.44,450,15000,4.94505
doi.org/10.1002/cctc.202200688,4,5.38,73.75,177,0.309,7.44,500,15000,12.3626
doi.org/10.1002/cctc.202200688,4,5.38,73.75,177,0.309,7.44,550,15000,29.9451
doi.org/10.1002/cctc.202200688,4,5.38,73.75,177,0.309,7.44,650,15000,84.6154
doi.org/10.1002/cctc.202200688,8,6.89,68.59,172,0.407,8.516,450,15000,12.9121
doi.org/10.1002/cctc.202200688,8,6.89,68.59,172,0.407,8.516,500,15000,34.3407
doi.org/10.1002/cctc.202200688,8,6.89,68.59,172,0.407,8.516,550,15000,70.3297
doi.org/10.1002/cctc.202200688,8,6.89,68.59,172,0.407,8.516,600,15000,96.7033
doi.org/10.1002/cctc.202200688,8,6.89,68.59,172,0.407,8.516,450,7500,27.2464
doi.org/10.1002/cctc.202200688,8,6.89,68.59,172,0.407,8.516,500,7500,63.1884
doi.org/10.1002/cctc.202200688,8,6.89,68.59,172,0.407,8.516,550,7500,94.7826
doi.org/10.1002/cctc.202200688,8,6.89,68.59,172,0.407,8.516,450,30000,12.4638
doi.org/10.1002/cctc.202200688,8,6.89,68.59,172,0.407,8.516,550,30000,69.2754
doi.org/10.1002/cctc.202200688,8,6.89,68.59,172,0.407,8.516,600,30000,96.5217
doi.org/10.1002/cctc.202200688,8,7.55,68.13,160,0.368,8.49,450,15000,8.24176
doi.org/10.1002/cctc.202200688,8,7.55,68.13,160,0.368,8.49,500,15000,21.1538
doi.org/10.1002/cctc.202200688,8,7.55,68.13,160,0.368,8.49,550,15000,48.0769
doi.org/10.1002/cctc.202200688,8,7.55,68.13,160,0.368,8.49,650,15000,95.0549
doi.org/10.1002/cctc.202200688,8,7.55,68.13,160,0.368,8.49,450,7500,8.79765
doi.org/10.1002/cctc.202200688,8,7.55,68.13,160,0.368,8.49,550,7500,55.7185
doi.org/10.1002/cctc.202200688,8,7.55,68.13,160,0.368,8.49,600,7500,90.9091
doi.org/10.1002/cctc.202200688,8,7.55,68.13,160,0.368,8.49,500,30000,14.956
doi.org/10.1002/cctc.202200688,8,7.55,68.13,160,0.368,8.49,550,30000,36.0704
doi.org/10.1002/cctc.202200688,8,7.55,68.13,160,0.368,8.49,600,30000,71.261
doi.org/10.1002/cctc.202200688,8,7.55,68.13,160,0.368,8.49,650,30000,95.3079
https://doi.org/10.3390/sym14122627,14.9,17.68,69.91,227,0.55,6.96,400,30000,5.12048
https://doi.org/10.3390/sym14122627,14.9,17.68,69.91,227,0.55,6.96,500,30000,26.506
https://doi.org/10.3390/sym14122627,14.9,17.68,69.91,227,0.55,6.96,550,30000,52.4096
https://doi.org/10.3390/sym14122627,14.9,17.68,69.91,227,0.55,6.96,600,30000,80.4217
https://doi.org/10.3390/sym14122627,14.9,17.68,69.91,227,0.55,6.96,650,30000,95.4819
https://doi.org/10.3390/sym14122627,14.9,17.68,69.91,227,0.55,6.96,550,30000,59.8367
https://doi.org/10.3390/sym14122627,14.9,17.68,69.91,227,0.55,6.96,650,30000,91.7959
https://doi.org/10.3390/sym14122627,17.8,17.28,93.62,199,0.53,8.296,400,30000,3.61446
https://doi.org/10.3390/sym14122627,17.8,17.28,93.62,199,0.53,8.296,500,30000,20.1807
https://doi.org/10.3390/sym14122627,17.8,17.28,93.62,199,0.53,8.296,550,30000,41.8675
https://doi.org/10.3390/sym14122627,17.8,17.28,93.62,199,0.53,8.296,600,30000,67.4699
https://doi.org/10.3390/sym14122627,17.8,17.28,93.62,199,0.53,8.296,650,30000,88.5542
https://doi.org/10.3390/sym14122627,22.6,12.89,72.12,179,0.55,7.19,400,30000,2.40964
https://doi.org/10.3390/sym14122627,22.6,12.89,72.12,179,0.55,7.19,500,30000,18.9759
https://doi.org/10.3390/sym14122627,22.6,12.89,72.12,179,0.55,7.19,550,30000,37.3494
https://doi.org/10.3390/sym14122627,22.6,12.89,72.12,179,0.55,7.19,600,30000,63.5542
https://doi.org/10.3390/sym14122627,22.6,12.89,72.12,179,0.55,7.19,650,30000,87.3494
https://doi.org/10.3390/sym14122627,12.1,19.86,49.33,224,0.56,8.365,400,30000,1.50602
https://doi.org/10.3390/sym14122627,12.1,19.86,49.33,224,0.56,8.365,500,30000,15.3614
https://doi.org/10.3390/sym14122627,12.1,19.86,49.33,224,0.56,8.365,550,30000,30.4217
https://doi.org/10.3390/sym14122627,12.1,19.86,49.33,224,0.56,8.365,600,30000,57.5301
https://doi.org/10.3390/sym14122627,12.1,19.86,49.33,224,0.56,8.365,650,30000,84.6386
https://doi.org/10.3390/sym14122627,7.5,19.37,71.57,224,0.61,8.166,400,30000,4.51807
https://doi.org/10.3390/sym14122627,7.5,19.37,71.57,224,0.61,8.166,500,30000,12.3494
https://doi.org/10.3390/sym14122627,7.5,19.37,71.57,224,0.61,8.166,550,30000,23.7952
https://doi.org/10.3390/sym14122627,7.5,19.37,71.57,224,0.61,8.166,600,30000,49.3976
https://doi.org/10.3390/sym14122627,7.5,19.37,71.57,224,0.61,8.166,650,30000,78.6145
https://doi.org/10.3390/sym14122627,4.9,19.29,76.87,241,0.49,8.795,400,30000,1.20482
https://doi.org/10.3390/sym14122627,4.9,19.29,76.87,241,0.49,8.795,500,30000,6.0241
https://doi.org/10.3390/sym14122627,4.9,19.29,76.87,241,0.49,8.795,550,30000,14.4578
https://doi.org/10.3390/sym14122627,4.9,19.29,76.87,241,0.49,8.795,600,30000,31.0241
https://doi.org/10.3390/sym14122627,4.9,19.29,76.87,241,0.49,8.795,650,30000,51.8072
https://doi.org/10.1007/s12598- 022-02136-5,5,16.81,76.52,36,0.158,11.4,600,12000,85.6618
https://doi.org/10.1007/s12598- 022-02136-5,5,16.81,76.52,36,0.158,11.4,600,12000,84.7352
https://doi.org/10.1007/s12598- 022-02136-5,5,16.81,76.52,36,0.158,11.4,650,12000,97.8193
https://doi.org/10.1007/s12598- 022-02136-5,5,13.64,82.11,28,0.253,11.3,600,12000,83.0882
https://doi.org/10.1007/s12598- 022-02136-5,5,13.64,82.11,28,0.253,11.3,600,12000,82.7206
https://doi.org/10.1007/s12598- 022-02136-5,5,13.64,82.11,28,0.253,11.3,650,12000,95.5882
https://doi.org/10.1007/s12598- 022-02136-5,5,13.84,84.72,56,0.267,13.6,600,12000,89.3382
https://doi.org/10.1007/s12598- 022-02136-5,5,13.84,84.72,56,0.267,13.6,600,12000,89.3382
https://doi.org/10.1007/s12598- 022-02136-5,5,13.84,84.72,56,0.267,13.6,650,12000,97.0588
https://doi.org/10.1007/s12598- 022-02136-5,5,14.62,87.77,52,0.364,17.2,600,12000,83.4559
https://doi.org/10.1007/s12598- 022-02136-5,5,14.62,87.77,52,0.364,17.2,600,12000,82.243
https://doi.org/10.1007/s12598- 022-02136-5,5,14.62,87.77,52,0.364,17.2,650,12000,94.704
https://doi.org/10.1016/j.ijhydene.2021.09.071,8.42,12.26,59.04,115.92,0.13,6.36,400,6000,7.52212
https://doi.org/10.1016/j.ijhydene.2021.09.071,8.42,12.26,59.04,115.92,0.13,6.36,450,6000,41.1504
https://doi.org/10.1016/j.ijhydene.2021.09.071,8.42,12.26,59.04,115.92,0.13,6.36,500,6000,78.9823
https://doi.org/10.1016/j.ijhydene.2021.09.071,8.42,12.26,59.04,115.92,0.13,6.36,550,6000,94.2478
https://doi.org/10.1016/j.ijhydene.2021.09.071,8.42,12.26,59.04,115.92,0.13,6.36,500,6000,84.055
https://doi.org/10.1016/j.ijhydene.2021.09.071,8.42,12.26,59.04,115.92,0.13,6.36,400,15000,1.76991
https://doi.org/10.1016/j.ijhydene.2021.09.071,8.42,12.26,59.04,115.92,0.13,6.36,450,15000,25.4425
https://doi.org/10.1016/j.ijhydene.2021.09.071,8.42,12.26,59.04,115.92,0.13,6.36,500,15000,61.5044
https://doi.org/10.1016/j.ijhydene.2021.09.071,8.42,12.26,59.04,115.92,0.13,6.36,550,15000,89.823
https://doi.org/10.1016/j.ijhydene.2021.09.071,8.42,12.26,59.04,115.92,0.13,6.36,400,30000,0.663717
https://doi.org/10.1016/j.ijhydene.2021.09.071,8.42,12.26,59.04,115.92,0.13,6.36,450,30000,13.7168
https://doi.org/10.1016/j.ijhydene.2021.09.071,8.42,12.26,59.04,115.92,0.13,6.36,500,30000,44.469
https://doi.org/10.1016/j.ijhydene.2021.09.071,8.42,12.26,59.04,115.92,0.13,6.36,550,30000,81.1947
https://doi.org/10.1016/j.apcata.2020.117969,13.6,15.92,66.54,694,1.1,4.1,450,8000,94.6875
https://doi.org/10.1016/j.apcata.2020.117969,13.6,15.92,66.54,694,1.1,4.1,450,12000,91.4826
https://doi.org/10.1016/j.apcata.2020.117969,13.6,15.92,66.54,694,1.1,4.1,450,20000,82.3344
https://doi.org/10.1016/j.apcata.2020.117969,13.6,15.92,66.54,694,1.1,4.1,450,30000,71.6088
https://doi.org/10.1016/j.apcata.2020.117969,13.6,15.92,66.54,694,1.1,4.1,450,36000,66.877
https://doi.org/10.1016/j.apcata.2020.117969,13.6,15.92,66.54,694,1.1,4.1,450,60000,52.6814
https://doi.org/10.1016/j.apcata.2020.117969,13.6,15.92,66.54,694,1.1,4.1,500,6000,100
https://doi.org/10.1016/j.apcata.2020.117969,13.6,15.92,66.54,694,1.1,4.1,500,12000,100
https://doi.org/10.1016/j.apcata.2020.117969,13.6,15.92,66.54,694,1.1,4.1,500,20000,100
https://doi.org/10.1016/j.apcata.2020.117969,13.6,15.92,66.54,694,1.1,4.1,500,30000,100
https://doi.org/10.1016/j.apcata.2020.117969,13.6,15.92,66.54,694,1.1,4.1,500,36000,98.2014
https://doi.org/10.1016/j.apcata.2020.117969,13.6,15.92,66.54,694,1.1,4.1,500,60000,87.5899
https://doi.org/10.1016/j.apcata.2020.117969,3.2,13.61,88.42,693,1,4.1,450,8000,79.6875
https://doi.org/10.1016/j.apcata.2020.117969,3.2,13.61,88.42,693,1,4.1,450,12000,75.3125
https://doi.org/10.1016/j.apcata.2020.117969,3.2,13.61,88.42,693,1,4.1,450,20000,67.8125
https://doi.org/10.1016/j.apcata.2020.117969,3.2,13.61,88.42,693,1,4.1,450,30000,57.8125
https://doi.org/10.1016/j.apcata.2020.117969,3.2,13.61,88.42,693,1,4.1,450,36000,52.5
https://doi.org/10.1016/j.apcata.2020.117969,3.2,13.61,88.42,693,1,4.1,450,60000,42.1875
https://doi.org/10.1016/j.apcata.2020.117969,3.2,13.61,88.42,693,1,4.1,500,12000,97.3022
https://doi.org/10.1016/j.apcata.2020.117969,3.2,13.61,88.42,693,1,4.1,500,20000,97.1223
https://doi.org/10.1016/j.apcata.2020.117969,3.2,13.61,88.42,693,1,4.1,500,30000,95.1439
https://doi.org/10.1016/j.apcata.2020.117969,3.2,13.61,88.42,693,1,4.1,500,36000,92.8058
https://doi.org/10.1016/j.apcata.2020.117969,3.2,13.61,88.42,693,1,4.1,500,60000,83.2734
https://doi.org/10.1016/j.apcata.2020.117969,6.4,9.32,71.69,776,1.2,4.3,450,8000,91.875
https://doi.org/10.1016/j.apcata.2020.117969,6.4,9.32,71.69,776,1.2,4.3,450,12000,86.875
https://doi.org/10.1016/j.apcata.2020.117969,6.4,9.32,71.69,776,1.2,4.3,450,20000,77.8125
https://doi.org/10.1016/j.apcata.2020.117969,6.4,9.32,71.69,776,1.2,4.3,450,30000,68.4375
https://doi.org/10.1016/j.apcata.2020.117969,6.4,9.32,71.69,776,1.2,4.3,450,36000,63.125
https://doi.org/10.1016/j.apcata.2020.117969,6.4,9.32,71.69,776,1.2,4.3,450,60000,50
https://doi.org/10.1016/j.apcata.2020.117969,6.4,9.32,71.69,776,1.2,4.3,500,8000,100
https://doi.org/10.1016/j.apcata.2020.117969,6.4,9.32,71.69,776,1.2,4.3,500,12000,100
https://doi.org/10.1016/j.apcata.2020.117969,6.4,9.32,71.69,776,1.2,4.3,500,20000,98.3813
https://doi.org/10.1016/j.apcata.2020.117969,6.4,9.32,71.69,776,1.2,4.3,500,30000,96.0432
https://doi.org/10.1016/j.apcata.2020.117969,6.4,9.32,71.69,776,1.2,4.3,500,36000,91.1871
https://doi.org/10.1016/j.apcata.2020.117969,6.4,9.32,71.69,776,1.2,4.3,500,60000,82.3741
https://doi.org/10.1016/j.apcata.2020.117969,8,15.70,66.82,614,1,3.6,450,8000,88.125
https://doi.org/10.1016/j.apcata.2020.117969,8,15.70,66.82,614,1,3.6,450,12000,84.0625
https://doi.org/10.1016/j.apcata.2020.117969,8,15.70,66.82,614,1,3.6,450,20000,73.4375
https://doi.org/10.1016/j.apcata.2020.117969,8,15.70,66.82,614,1,3.6,450,30000,60.625
https://doi.org/10.1016/j.apcata.2020.117969,8,15.70,66.82,614,1,3.6,450,36000,55.3125
https://doi.org/10.1016/j.apcata.2020.117969,8,15.70,66.82,614,1,3.6,500,12000,100
https://doi.org/10.1016/j.apcata.2020.117969,8,15.70,66.82,614,1,3.6,500,20000,97.482
https://doi.org/10.1016/j.apcata.2020.117969,8,15.70,66.82,614,1,3.6,500,30000,94.2446
https://doi.org/10.1016/j.apcata.2020.117969,8,15.70,66.82,614,1,3.6,500,36000,91.5468
https://doi.org/10.1016/j.apcata.2020.117969,8,15.70,66.82,614,1,3.6,500,60000,76.0791
https://doi.org/10.1016/j.apcata.2020.117969,11.4,17.92,68.66,708,1.1,4,450,8000,93.4375
https://doi.org/10.1016/j.apcata.2020.117969,11.4,17.92,68.66,708,1.1,4,450,20000,80
https://doi.org/10.1016/j.apcata.2020.117969,11.4,17.92,68.66,708,1.1,4,450,30000,70.9375
https://doi.org/10.1016/j.apcata.2020.117969,11.4,17.92,68.66,708,1.1,4,450,36000,65.3125
https://doi.org/10.1016/j.apcata.2020.117969,11.4,17.92,68.66,708,1.1,4,450,60000,51.5625
https://doi.org/10.1016/j.apcata.2020.117969,11.4,17.92,68.66,708,1.1,4,500,20000,99.4604
https://doi.org/10.1016/j.apcata.2020.117969,11.4,17.92,68.66,708,1.1,4,500,30000,96.4029
https://doi.org/10.1016/j.apcata.2020.117969,11.4,17.92,68.66,708,1.1,4,500,36000,94.7842
https://doi.org/10.1016/j.apcata.2020.117969,11.4,17.92,68.66,708,1.1,4,500,60000,85.6115
dOI: 10.1039/d0dt03262j,24,12.33,64.65,73,0.12,6.5,700,24000,96.9697
doi.org/10.1002/cctc.202001930,5,13.03,74.94,40,0.103,2.3,350,30000,12.3134
doi.org/10.1002/cctc.202001930,5,13.03,74.94,40,0.103,2.3,400,30000,41.791
doi.org/10.1002/cctc.202001930,5,13.03,74.94,40,0.103,2.3,450,30000,83.5821
doi.org/10.1002/cctc.202001930,5,13.03,74.94,40,0.103,2.3,500,30000,100
doi.org/10.1002/cctc.202001930,5,13.03,74.94,40,0.103,2.3,460,30000,83.1677
doi.org/10.1002/cctc.202001930,2,10.53,50.30,41.9,0.107,1.7,350,30000,5.22388
doi.org/10.1002/cctc.202001930,2,10.53,50.30,41.9,0.107,1.7,400,30000,19.7761
doi.org/10.1002/cctc.202001930,2,10.53,50.30,41.9,0.107,1.7,450,30000,46.6418
doi.org/10.1002/cctc.202001930,2,10.53,50.30,41.9,0.107,1.7,500,30000,85.4478
dOI: 10.1039/d1cy00080b,3.8,11.27,30.66,38.4,0.136,3,400,30000,46.5046
dOI: 10.1039/d1cy00080b,3.8,11.27,30.66,38.4,0.136,3,450,30000,84.1945
dOI: 10.1039/d1cy00080b,3.8,11.27,30.66,38.4,0.136,3,475,30000,94.2249
dOI: 10.1039/d1cy00080b,3.8,11.27,30.66,38.4,0.136,3,500,30000,99.696
dOI: 10.1039/d1cy00080b,3.8,11.27,30.66,38.4,0.136,3,550,30000,100
dOI: 10.1039/d1cy00080b,3.8,11.27,30.66,38.4,0.136,3,475,30000,92.3047
dOI: 10.1039/d1cy00080b,3.7,12.97,35.51,43.8,0.147,2.9,400,30000,6.07903
dOI: 10.1039/d1cy00080b,3.7,12.97,35.51,43.8,0.147,2.9,450,30000,21.2766
dOI: 10.1039/d1cy00080b,3.7,12.97,35.51,43.8,0.147,2.9,475,30000,33.1307
dOI: 10.1039/d1cy00080b,3.7,12.97,35.51,43.8,0.147,2.9,500,30000,46.5046
dOI: 10.1039/d1cy00080b,3.7,12.97,35.51,43.8,0.147,2.9,550,30000,71.7325
dOI: 10.1039/d1cy00080b,3.5,14.52,43.25,28.5,0.058,3.3,400,30000,4.25532
dOI: 10.1039/d1cy00080b,3.5,14.52,43.25,28.5,0.058,3.3,450,30000,15.1976
dOI: 10.1039/d1cy00080b,3.5,14.52,43.25,28.5,0.058,3.3,475,30000,24.924
dOI: 10.1039/d1cy00080b,3.5,14.52,43.25,28.5,0.058,3.3,500,30000,35.2584
dOI: 10.1039/d1cy00080b,3.5,14.52,43.25,28.5,0.058,3.3,550,30000,54.4073
https://doi.org/10.1016/j.fuproc.2021.106752,18,13.46,88.61,45,0.08,13,350,15000,15.2661
https://doi.org/10.1016/j.fuproc.2021.106752,18,13.46,88.61,45,0.08,13,400,15000,22.3119
https://doi.org/10.1016/j.fuproc.2021.106752,18,13.46,88.61,45,0.08,13,450,15000,35.0826
https://doi.org/10.1016/j.fuproc.2021.106752,18,13.46,88.61,45,0.08,13,500,15000,43.5963
https://doi.org/10.1016/j.fuproc.2021.106752,18,13.46,88.61,45,0.08,13,550,15000,53.2844
https://doi.org/10.1016/j.fuproc.2021.106752,18,13.46,88.61,45,0.08,13,600,15000,71.4862
https://doi.org/10.1016/j.fuproc.2021.106752,18,14.12,87.48,39,0.07,15,350,15000,22.1651
https://doi.org/10.1016/j.fuproc.2021.106752,18,14.12,87.48,39,0.07,15,400,15000,34.789
https://doi.org/10.1016/j.fuproc.2021.106752,18,14.12,87.48,39,0.07,15,450,15000,45.6514
https://doi.org/10.1016/j.fuproc.2021.106752,18,14.12,87.48,39,0.07,15,500,15000,56.2202
https://doi.org/10.1016/j.fuproc.2021.106752,18,14.12,87.48,39,0.07,15,550,15000,66.9358
https://doi.org/10.1016/j.fuproc.2021.106752,18,14.12,87.48,39,0.07,15,600,15000,77.945
https://doi.org/10.1016/j.fuproc.2021.106752,18,14.12,87.48,39,0.07,15,500,4000,68.2251
https://doi.org/10.1016/j.fuproc.2021.106752,18,14.12,87.48,39,0.07,15,500,8000,62.3782
https://doi.org/10.1016/j.fuproc.2021.106752,18,14.12,87.48,39,0.07,15,500,12000,58.0974
https://doi.org/10.1016/j.fuproc.2021.106752,18,14.12,87.48,39,0.07,15,500,16000,52.1462
https://doi.org/10.1016/j.fuproc.2021.106752,18,14.12,87.48,39,0.07,15,500,20000,48.1787
https://doi.org/10.1016/j.fuproc.2021.106752,18,14.12,87.48,39,0.07,15,500,25000,46.2993
https://doi.org/10.1016/j.fuproc.2021.106752,18,14.12,87.48,39,0.07,15,700,15000,77.6479
https://doi.org/10.1016/j.fuproc.2021.106752,18,11.72,95.38,38,0.06,16,350,15000,16.4404
https://doi.org/10.1016/j.fuproc.2021.106752,18,11.72,95.38,38,0.06,16,400,15000,24.0734
https://doi.org/10.1016/j.fuproc.2021.106752,18,11.72,95.38,38,0.06,16,450,15000,31.5596
https://doi.org/10.1016/j.fuproc.2021.106752,18,11.72,95.38,38,0.06,16,500,15000,39.9266
https://doi.org/10.1016/j.fuproc.2021.106752,18,11.72,95.38,38,0.06,16,550,15000,48.5872
https://doi.org/10.1016/j.fuproc.2021.106752,18,11.72,95.38,38,0.06,16,600,15000,62.0917
https://doi.org/10.1016/j.fuproc.2021.106752,18,11.72,95.38,38,0.06,16,500,4000,46.8213
https://doi.org/10.1016/j.fuproc.2021.106752,18,11.72,95.38,38,0.06,16,500,8000,43.5847
https://doi.org/10.1016/j.fuproc.2021.106752,18,11.72,95.38,38,0.06,16,500,12000,42.0186
https://doi.org/10.1016/j.fuproc.2021.106752,18,11.72,95.38,38,0.06,16,500,16000,35.1276
https://doi.org/10.1016/j.fuproc.2021.106752,18,11.72,95.38,38,0.06,16,500,20000,31.3689
https://doi.org/10.1016/j.fuproc.2021.106752,18,11.72,95.38,38,0.06,16,500,25000,28.1323
https://doi.org/10.1016/j.fuproc.2021.106752,18,11.72,95.38,38,0.06,16,700,15000,63.1509
https://doi.org/10.1016/j.fuproc.2021.106752,18,11.96,87.81,31,0.05,17,350,15000,17.7615
https://doi.org/10.1016/j.fuproc.2021.106752,18,11.96,87.81,31,0.05,17,400,15000,29.945
https://doi.org/10.1016/j.fuproc.2021.106752,18,11.96,87.81,31,0.05,17,450,15000,42.5688
https://doi.org/10.1016/j.fuproc.2021.106752,18,11.96,87.81,31,0.05,17,500,15000,54.8991
https://doi.org/10.1016/j.fuproc.2021.106752,18,11.96,87.81,31,0.05,17,550,15000,62.3853
https://doi.org/10.1016/j.fuproc.2021.106752,18,11.96,87.81,31,0.05,17,600,15000,73.1009
https://doi.org/10.1016/j.fuproc.2021.106752,18,11.96,87.81,31,0.05,17,500,4000,60.1856
https://doi.org/10.1016/j.fuproc.2021.106752,18,11.96,87.81,31,0.05,17,500,8000,58.0974
https://doi.org/10.1016/j.fuproc.2021.106752,18,11.96,87.81,31,0.05,17,500,12000,53.8167
https://doi.org/10.1016/j.fuproc.2021.106752,18,11.96,87.81,31,0.05,17,500,16000,52.1462
https://doi.org/10.1016/j.fuproc.2021.106752,18,11.96,87.81,31,0.05,17,500,20000,47.3434
https://doi.org/10.1016/j.fuproc.2021.106752,18,11.96,87.81,31,0.05,17,500,25000,45.0464
https://doi.org/10.1016/j.fuproc.2021.106752,18,11.96,87.81,31,0.05,17,700,15000,72.8846
https://doi.org/10.1016/j.ijhydene.2021.03.205,8.86,4.99,34.37,118.123,0.203,5.621,350,30000,12.4434
https://doi.org/10.1016/j.ijhydene.2021.03.205,8.86,4.99,34.37,118.123,0.203,5.621,400,30000,23.9819
https://doi.org/10.1016/j.ijhydene.2021.03.205,8.86,4.99,34.37,118.123,0.203,5.621,450,30000,39.819
https://doi.org/10.1016/j.ijhydene.2021.03.205,8.86,4.99,34.37,118.123,0.203,5.621,500,30000,60.8597
https://doi.org/10.1016/j.ijhydene.2021.03.205,8.86,4.99,34.37,118.123,0.203,5.621,550,30000,78.0543
https://doi.org/10.1016/j.ijhydene.2021.03.205,8.86,4.99,34.37,118.123,0.203,5.621,600,30000,87.3303
https://doi.org/10.1016/j.ijhydene.2021.03.205,7.73,9.75,31.73,117.622,1.266,3.416,350,30000,19.6833
https://doi.org/10.1016/j.ijhydene.2021.03.205,7.73,9.75,31.73,117.622,1.266,3.416,400,30000,37.5566
https://doi.org/10.1016/j.ijhydene.2021.03.205,7.73,9.75,31.73,117.622,1.266,3.416,450,30000,59.276
https://doi.org/10.1016/j.ijhydene.2021.03.205,7.73,9.75,31.73,117.622,1.266,3.416,500,30000,86.6516
https://doi.org/10.1016/j.ijhydene.2021.03.205,7.73,9.75,31.73,117.622,1.266,3.416,550,30000,97.5113
https://doi.org/10.1016/j.ijhydene.2021.03.205,7.73,9.75,31.73,117.622,1.266,3.416,600,30000,99.5475
https://doi.org/10.1002/cctc.202100324,5,14.85,69.96,99.1,0.27,3.1,400,6000,5.5409
https://doi.org/10.1002/cctc.202100324,5,14.85,69.96,99.1,0.27,3.1,450,6000,17.942
https://doi.org/10.1002/cctc.202100324,5,14.85,69.96,99.1,0.27,3.1,500,6000,46.438
https://doi.org/10.1002/cctc.202100324,5,14.85,69.96,99.1,0.27,3.1,550,6000,86.8074
https://doi.org/10.1002/cctc.202100324,5,14.85,69.96,99.1,0.27,3.1,600,6000,100
https://doi.org/10.1002/cctc.202100324,5,14.85,69.96,99.1,0.27,3.1,650,6000,100
http://dx.doi.org/10.1002/cjoc.202100176,80,5.82,13.99,30.05,0.22,14.63,450,23000,29.9094
http://dx.doi.org/10.1002/cjoc.202100176,80,5.82,13.99,30.05,0.22,14.63,500,23000,67.9758
http://dx.doi.org/10.1002/cjoc.202100176,80,5.82,13.99,30.05,0.22,14.63,550,23000,98.7915
http://dx.doi.org/10.1002/cjoc.202100176,86,11.89,27.30,18.09,0.19,20.83,500,23000,83.9879
http://dx.doi.org/10.1002/cjoc.202100176,86,11.89,27.30,18.09,0.19,20.83,550,23000,100
http://dx.doi.org/10.1002/cjoc.202100176,86,11.89,27.30,18.09,0.19,20.83,600,23000,100
http://dx.doi.org/10.1002/cjoc.202100176,86,12.51,33.32,19.42,0.19,19.14,450,23000,25.0755
http://dx.doi.org/10.1002/cjoc.202100176,86,12.51,33.32,19.42,0.19,19.14,500,23000,63.142
http://dx.doi.org/10.1002/cjoc.202100176,86,12.51,33.32,19.42,0.19,19.14,550,23000,95.4683
http://dx.doi.org/10.1002/cjoc.202100176,88,12.49,31.34,22.89,0.27,23.97,450,23000,19.0332
http://dx.doi.org/10.1002/cjoc.202100176,88,12.49,31.34,22.89,0.27,23.97,500,23000,55.287
http://dx.doi.org/10.1002/cjoc.202100176,88,12.49,31.34,22.89,0.27,23.97,550,23000,98.4894
https://doi.org/10.1016/j.ces.2021.116818,9.3,12.10,72.12,17.5,0.06,8.1,500,30000,26.6667
https://doi.org/10.1016/j.ces.2021.116818,9.3,12.10,72.12,17.5,0.06,8.1,550,30000,48.4848
https://doi.org/10.1016/j.ces.2021.116818,9.3,12.10,72.12,17.5,0.06,8.1,600,30000,73.5354
https://doi.org/10.1016/j.ces.2021.116818,9.3,12.10,72.12,17.5,0.06,8.1,650,30000,89.0909
https://doi.org/10.1016/j.ces.2021.116818,9.3,12.10,72.12,17.5,0.06,8.1,700,30000,96.1616
https://doi.org/10.1016/j.ces.2021.116818,9.7,5.46,79.84,32.7,0.08,8.08,500,30000,33.9394
https://doi.org/10.1016/j.ces.2021.116818,9.7,5.46,79.84,32.7,0.08,8.08,550,30000,63.0303
https://doi.org/10.1016/j.ces.2021.116818,9.7,5.46,79.84,32.7,0.08,8.08,600,30000,88.0808
https://doi.org/10.1016/j.ces.2021.116818,9.7,5.46,79.84,32.7,0.08,8.08,650,30000,97.1717
https://doi.org/10.1016/j.ces.2021.116818,9.7,5.46,79.84,32.7,0.08,8.08,700,30000,99.596
https://doi.org/10.1016/j.ces.2021.116818,9.8,12.49,52.96,31.1,0.07,6.76,500,30000,32.3232
https://doi.org/10.1016/j.ces.2021.116818,9.8,12.49,52.96,31.1,0.07,6.76,550,30000,60.404
https://doi.org/10.1016/j.ces.2021.116818,9.8,12.49,52.96,31.1,0.07,6.76,600,30000,85.4545
https://doi.org/10.1016/j.ces.2021.116818,9.8,12.49,52.96,31.1,0.07,6.76,650,30000,95.5556
https://doi.org/10.1016/j.ces.2021.116818,9.8,12.49,52.96,31.1,0.07,6.76,700,30000,99.1919
https://doi.org/10.1016/j.ces.2021.116818,9.9,14.90,71.77,33.3,0.05,5.2,500,30000,28.8889
https://doi.org/10.1016/j.ces.2021.116818,9.9,14.90,71.77,33.3,0.05,5.2,550,30000,55.3535
https://doi.org/10.1016/j.ces.2021.116818,9.9,14.90,71.77,33.3,0.05,5.2,600,30000,83.0303
https://doi.org/10.1016/j.ces.2021.116818,9.9,14.90,71.77,33.3,0.05,5.2,650,30000,95.7576
https://doi.org/10.1016/j.ces.2021.116818,9.9,14.90,71.77,33.3,0.05,5.2,700,30000,98.9899
https://doi.org/10.1016/j.apcatb.2020.119831,2,17.66,75.75,65,0.2,15.3,300,6000,10.1818
https://doi.org/10.1016/j.apcatb.2020.119831,2,17.66,75.75,65,0.2,15.3,350,6000,38.9091
https://doi.org/10.1016/j.apcatb.2020.119831,2,17.66,75.75,65,0.2,15.3,400,6000,76
https://doi.org/10.1016/j.apcatb.2020.119831,2,17.66,75.75,65,0.2,15.3,450,6000,98.1818
https://doi.org/10.1016/j.apcatb.2020.119831,2,17.66,75.75,65,0.2,15.3,500,6000,99.6364
https://doi.org/10.1016/j.apcatb.2020.119831,2,17.66,75.75,65,0.2,15.3,500,54000,69.3617
https://doi.org/10.1016/j.apcatb.2020.119831,2,15.74,81.39,91,0.18,10.9,300,6000,12.7273
https://doi.org/10.1016/j.apcatb.2020.119831,2,15.74,81.39,91,0.18,10.9,350,6000,39.6364
https://doi.org/10.1016/j.apcatb.2020.119831,2,15.74,81.39,91,0.18,10.9,400,6000,76.7273
https://doi.org/10.1016/j.apcatb.2020.119831,2,15.74,81.39,91,0.18,10.9,450,6000,98.1818
https://doi.org/10.1016/j.apcatb.2020.119831,2,15.74,81.39,91,0.18,10.9,500,6000,99.2727
https://doi.org/10.1016/j.apcatb.2020.119831,2,15.94,75.50,81,0.14,10.7,300,6000,13.0909
https://doi.org/10.1016/j.apcatb.2020.119831,2,15.94,75.50,81,0.14,10.7,350,6000,42.5455
https://doi.org/10.1016/j.apcatb.2020.119831,2,15.94,75.50,81,0.14,10.7,400,6000,82.9091
https://doi.org/10.1016/j.apcatb.2020.119831,2,15.94,75.50,81,0.14,10.7,450,6000,98.9091
https://doi.org/10.1016/j.apcatb.2020.119831,2,15.94,75.50,81,0.14,10.7,500,6000,100
https://doi.org/10.1016/j.apcatb.2020.119831,2,18.75,74.69,39,0.06,10.1,300,6000,18.1818
https://doi.org/10.1016/j.apcatb.2020.119831,2,18.75,74.69,39,0.06,10.1,350,6000,53.8182
https://doi.org/10.1016/j.apcatb.2020.119831,2,18.75,74.69,39,0.06,10.1,400,6000,91.6364
https://doi.org/10.1016/j.apcatb.2020.119831,2,18.75,74.69,39,0.06,10.1,450,6000,100
https://doi.org/10.1016/j.apcatb.2020.119831,2,18.75,74.69,39,0.06,10.1,500,6000,100
https://doi.org/10.1016/j.apcatb.2020.119831,2,18.75,74.69,39,0.06,10.1,500,54000,78.5106
https://doi.org/10.1016/j.apcatb.2020.119831,2,18.75,74.69,39,0.06,10.1,300,18000,9.80392
https://doi.org/10.1016/j.apcatb.2020.119831,2,18.75,74.69,39,0.06,10.1,350,18000,30.0654
https://doi.org/10.1016/j.apcatb.2020.119831,2,18.75,74.69,39,0.06,10.1,400,18000,62.4183
https://doi.org/10.1016/j.apcatb.2020.119831,2,18.75,74.69,39,0.06,10.1,450,18000,91.1765
https://doi.org/10.1016/j.apcatb.2020.119831,2,18.75,74.69,39,0.06,10.1,500,18000,100
https://doi.org/10.1016/j.apcatb.2020.119831,2,18.75,74.69,39,0.06,10.1,300,30000,5.88235
https://doi.org/10.1016/j.apcatb.2020.119831,2,18.75,74.69,39,0.06,10.1,350,30000,22.2222
https://doi.org/10.1016/j.apcatb.2020.119831,2,18.75,74.69,39,0.06,10.1,400,30000,50.6536
