Repository: BishanKD/NH3-decomposition

File: nh3_decomposition.csv (part 3 of 4)
DOI,Catalyst total metal loading (%),Catalyst average crystallite size (nm),Catalyst crystallinity index (-),Catalyst specific surface area (m².g⁻¹),Catalyst pore volume (cm³.g⁻¹),Catalyst average pore diameter (nm),Reaction temperature (°C),Gas hourly space velocity (mL.h⁻¹.gcat⁻¹),Ammonia conversion (%)
https://doi.org/10.1016/j.ijhydene.2018.04.029,15,16.25,76.61,64,0.12,17.3,650,30000,94.686
https://doi.org/10.1016/j.ijhydene.2018.04.029,15,16.17,55.72,59,0.1,20.2,400,30000,4.83092
https://doi.org/10.1016/j.ijhydene.2018.04.029,15,16.17,55.72,59,0.1,20.2,450,30000,10.628
https://doi.org/10.1016/j.ijhydene.2018.04.029,15,16.17,55.72,59,0.1,20.2,500,30000,22.3833
https://doi.org/10.1016/j.ijhydene.2018.04.029,15,16.17,55.72,59,0.1,20.2,550,30000,40.9018
https://doi.org/10.1016/j.ijhydene.2018.04.029,15,16.17,55.72,59,0.1,20.2,600,30000,68.1159
https://doi.org/10.1016/j.ijhydene.2018.04.029,15,16.17,55.72,59,0.1,20.2,650,30000,93.2367
https://doi.org/10.1016/j.apcata.2018.05.038,5,10.51,90.88,385,0.37,8.52,400,30000,6.95187
https://doi.org/10.1016/j.apcata.2018.05.038,5,10.51,90.88,385,0.37,8.52,450,30000,19.0731
https://doi.org/10.1016/j.apcata.2018.05.038,5,10.51,90.88,385,0.37,8.52,500,30000,42.0677
https://doi.org/10.1016/j.apcata.2018.05.038,5,10.51,90.88,385,0.37,8.52,550,30000,65.5971
https://doi.org/10.1016/j.apcata.2018.05.038,5,10.51,90.88,385,0.37,8.52,600,30000,88.2353
https://doi.org/10.1016/j.apcata.2018.05.038,5,10.51,90.88,385,0.37,8.52,650,30000,97.5045
https://doi.org/10.1016/j.apcata.2018.05.038,5,10.51,90.88,385,0.37,8.52,650,30000,98.263
https://doi.org/10.1016/j.apcata.2018.05.038,5,10.80,80.14,357,0.35,7.96,400,30000,6.95187
https://doi.org/10.1016/j.apcata.2018.05.038,5,10.80,80.14,357,0.35,7.96,450,30000,18.7166
https://doi.org/10.1016/j.apcata.2018.05.038,5,10.80,80.14,357,0.35,7.96,500,30000,35.8289
https://doi.org/10.1016/j.apcata.2018.05.038,5,10.80,80.14,357,0.35,7.96,550,30000,58.1105
https://doi.org/10.1016/j.apcata.2018.05.038,5,10.80,80.14,357,0.35,7.96,600,30000,77.8966
https://doi.org/10.1016/j.apcata.2018.05.038,5,10.80,80.14,357,0.35,7.96,650,30000,92.5134
https://doi.org/10.1016/j.apcata.2018.05.038,5,13.22,73.00,336,0.34,6.69,400,30000,4.09982
https://doi.org/10.1016/j.apcata.2018.05.038,5,13.22,73.00,336,0.34,6.69,450,30000,11.7647
https://doi.org/10.1016/j.apcata.2018.05.038,5,13.22,73.00,336,0.34,6.69,500,30000,26.738
https://doi.org/10.1016/j.apcata.2018.05.038,5,13.22,73.00,336,0.34,6.69,550,30000,43.672
https://doi.org/10.1016/j.apcata.2018.05.038,5,13.22,73.00,336,0.34,6.69,600,30000,64.1711
https://doi.org/10.1016/j.apcata.2018.05.038,5,13.22,73.00,336,0.34,6.69,650,30000,81.2834
https://doi.org/10.1016/j.apcata.2018.05.038,5,12.98,77.04,338,0.29,6.69,400,30000,0.891266
https://doi.org/10.1016/j.apcata.2018.05.038,5,12.98,77.04,338,0.29,6.69,450,30000,3.38681
https://doi.org/10.1016/j.apcata.2018.05.038,5,12.98,77.04,338,0.29,6.69,500,30000,9.44742
https://doi.org/10.1016/j.apcata.2018.05.038,5,12.98,77.04,338,0.29,6.69,550,30000,18.8948
https://doi.org/10.1016/j.apcata.2018.05.038,5,12.98,77.04,338,0.29,6.69,600,30000,31.5508
https://doi.org/10.1016/j.apcata.2018.05.038,5,12.98,77.04,338,0.29,6.69,650,30000,50.2674
https://doi.org/10.1016/j.mcat.2018.05.027,5,14.15,87.77,358,0.308,6.9,500,30000,11.8765
https://doi.org/10.1016/j.mcat.2018.05.027,5,14.15,87.77,358,0.308,6.9,550,30000,38.2423
https://doi.org/10.1016/j.mcat.2018.05.027,5,14.15,87.77,358,0.308,6.9,600,30000,75.2969
https://doi.org/10.1016/j.mcat.2018.05.027,5,14.15,87.77,358,0.308,6.9,650,30000,98.8124
https://doi.org/10.1016/j.mcat.2018.05.027,5,14.15,87.77,358,0.308,6.9,700,30000,99.5249
https://doi.org/10.1016/j.mcat.2018.05.027,5,14.50,70.37,363,0.297,7.5,500,30000,5.46318
https://doi.org/10.1016/j.mcat.2018.05.027,5,14.50,70.37,363,0.297,7.5,550,30000,32.304
https://doi.org/10.1016/j.mcat.2018.05.027,5,14.50,70.37,363,0.297,7.5,600,30000,65.7957
https://doi.org/10.1016/j.mcat.2018.05.027,5,14.50,70.37,363,0.297,7.5,650,30000,92.399
https://doi.org/10.1016/j.mcat.2018.05.027,5,14.50,70.37,363,0.297,7.5,700,30000,99.2874
https://doi.org/10.1016/j.mcat.2018.05.027,5,12.49,74.16,364,0.293,13,500,30000,3.32542
https://doi.org/10.1016/j.mcat.2018.05.027,5,12.49,74.16,364,0.293,13,550,30000,18.2898
https://doi.org/10.1016/j.mcat.2018.05.027,5,12.49,74.16,364,0.293,13,600,30000,43.7055
https://doi.org/10.1016/j.mcat.2018.05.027,5,12.49,74.16,364,0.293,13,650,30000,74.3468
https://doi.org/10.1016/j.mcat.2018.05.027,5,12.49,74.16,364,0.293,13,700,30000,95.7245
https://doi.org/10.1016/j.mcat.2018.05.027,5,12.75,94.13,389,0.339,14.2,500,30000,0.950119
https://doi.org/10.1016/j.mcat.2018.05.027,5,12.75,94.13,389,0.339,14.2,550,30000,9.97625
https://doi.org/10.1016/j.mcat.2018.05.027,5,12.75,94.13,389,0.339,14.2,600,30000,37.7672
https://doi.org/10.1016/j.mcat.2018.05.027,5,12.75,94.13,389,0.339,14.2,650,30000,66.9834
https://doi.org/10.1016/j.mcat.2018.05.027,5,12.75,94.13,389,0.339,14.2,700,30000,93.3492
https://doi.org/10.1016/j.mcat.2018.05.027,1,14.17,88.29,396,0.318,8.7,500,30000,0.246305
https://doi.org/10.1016/j.mcat.2018.05.027,1,14.17,88.29,396,0.318,8.7,550,30000,2.70936
https://doi.org/10.1016/j.mcat.2018.05.027,1,14.17,88.29,396,0.318,8.7,600,30000,20.936
https://doi.org/10.1016/j.mcat.2018.05.027,1,14.17,88.29,396,0.318,8.7,650,30000,44.0887
https://doi.org/10.1016/j.mcat.2018.05.027,1,14.17,88.29,396,0.318,8.7,700,30000,69.7044
https://doi.org/10.1016/j.mcat.2018.05.027,3,12.07,75.29,338,0.272,6.24,500,30000,4.4335
https://doi.org/10.1016/j.mcat.2018.05.027,3,12.07,75.29,338,0.272,6.24,550,30000,19.7044
https://doi.org/10.1016/j.mcat.2018.05.027,3,12.07,75.29,338,0.272,6.24,600,30000,49.5074
https://doi.org/10.1016/j.mcat.2018.05.027,3,12.07,75.29,338,0.272,6.24,650,30000,76.3547
https://doi.org/10.1016/j.mcat.2018.05.027,3,12.07,75.29,338,0.272,6.24,700,30000,95.5665
https://doi.org/10.1016/j.mcat.2018.05.027,7,13.80,82.45,328,0.297,6.24,500,30000,3.44828
https://doi.org/10.1016/j.mcat.2018.05.027,7,13.80,82.45,328,0.297,6.24,550,30000,18.9655
https://doi.org/10.1016/j.mcat.2018.05.027,7,13.80,82.45,328,0.297,6.24,600,30000,49.7537
https://doi.org/10.1016/j.mcat.2018.05.027,7,13.80,82.45,328,0.297,6.24,650,30000,81.0345
https://doi.org/10.1016/j.mcat.2018.05.027,7,13.80,82.45,328,0.297,6.24,700,30000,97.5369
https://doi.org/10.1007/s11426-018-9261-5,28.78,15.81,9.97,223,0.37,14.26,400,18000,1.5873
https://doi.org/10.1007/s11426-018-9261-5,28.78,15.81,9.97,223,0.37,14.26,450,18000,4.7619
https://doi.org/10.1007/s11426-018-9261-5,28.78,15.81,9.97,223,0.37,14.26,500,18000,11.5646
https://doi.org/10.1007/s11426-018-9261-5,28.78,15.81,9.97,223,0.37,14.26,550,18000,22.6757
https://doi.org/10.1007/s11426-018-9261-5,28.78,15.81,9.97,223,0.37,14.26,600,18000,43.5374
https://doi.org/10.1007/s11426-018-9261-5,36.87,9.95,49.31,150,0.3,14.26,400,18000,5.66893
https://doi.org/10.1007/s11426-018-9261-5,36.87,9.95,49.31,150,0.3,14.26,450,18000,15.6463
https://doi.org/10.1007/s11426-018-9261-5,36.87,9.95,49.31,150,0.3,14.26,500,18000,35.6009
https://doi.org/10.1007/s11426-018-9261-5,36.87,9.95,49.31,150,0.3,14.26,550,18000,65.5329
https://doi.org/10.1007/s11426-018-9261-5,36.87,9.95,49.31,150,0.3,14.26,600,18000,97.0522
https://doi.org/10.1007/s11426-018-9261-5,5.22,14.24,67.42,57,0.39,13.18,400,18000,7.93651
https://doi.org/10.1007/s11426-018-9261-5,5.22,14.24,67.42,57,0.39,13.18,450,18000,21.0884
https://doi.org/10.1007/s11426-018-9261-5,5.22,14.24,67.42,57,0.39,13.18,500,18000,43.9909
https://doi.org/10.1007/s11426-018-9261-5,5.22,14.24,67.42,57,0.39,13.18,550,18000,89.1156
https://doi.org/10.1007/s11426-018-9261-5,5.22,14.24,67.42,57,0.39,13.18,600,18000,99.5465
https://doi.org/10.1007/s11426-018-9261-5,5.22,14.24,67.42,57,0.39,13.18,550,18000,81.713
https://doi.org/10.1007/s11426-018-9261-5,5.22,14.24,67.42,57,0.39,13.18,600,18000,95.3704
http://dx.doi.org/10.1016/j.apcatb.2017.04.031,32.7,25.17,54.75,9.8,0.07,21,400,15000,34.0909
http://dx.doi.org/10.1016/j.apcatb.2017.04.031,32.7,25.17,54.75,9.8,0.07,21,450,15000,44.9495
http://dx.doi.org/10.1016/j.apcatb.2017.04.031,32.7,25.17,54.75,9.8,0.07,21,500,15000,55.8081
http://dx.doi.org/10.1016/j.apcatb.2017.04.031,32.7,25.17,54.75,9.8,0.07,21,550,15000,66.9192
http://dx.doi.org/10.1016/j.apcatb.2017.04.031,32.7,25.17,54.75,9.8,0.07,21,600,15000,78.0303
http://dx.doi.org/10.1016/j.apcatb.2017.04.031,66.02,25.34,39.82,7.5,0.06,19,400,15000,8.58586
http://dx.doi.org/10.1016/j.apcatb.2017.04.031,66.02,25.34,39.82,7.5,0.06,19,450,15000,10.6061
http://dx.doi.org/10.1016/j.apcatb.2017.04.031,66.02,25.34,39.82,7.5,0.06,19,500,15000,13.8889
http://dx.doi.org/10.1016/j.apcatb.2017.04.031,66.02,25.34,39.82,7.5,0.06,19,550,15000,16.4141
http://dx.doi.org/10.1016/j.apcatb.2017.04.031,66.02,25.34,39.82,7.5,0.06,19,600,15000,19.1919
http://dx.doi.org/10.1016/j.apcatb.2017.04.031,30.57,21.90,59.98,18,0.09,17,400,15000,26.5152
http://dx.doi.org/10.1016/j.apcatb.2017.04.031,30.57,21.90,59.98,18,0.09,17,450,15000,35.101
http://dx.doi.org/10.1016/j.apcatb.2017.04.031,30.57,21.90,59.98,18,0.09,17,500,15000,43.4343
http://dx.doi.org/10.1016/j.apcatb.2017.04.031,30.57,21.90,59.98,18,0.09,17,550,15000,51.2626
http://dx.doi.org/10.1016/j.apcatb.2017.04.031,30.57,21.90,59.98,18,0.09,17,600,15000,59.596
http://dx.doi.org/10.1016/j.apcatb.2017.04.031,61.7,29.38,89.13,22,0.09,15,400,15000,5.05051
http://dx.doi.org/10.1016/j.apcatb.2017.04.031,61.7,29.38,89.13,22,0.09,15,450,15000,6.81818
http://dx.doi.org/10.1016/j.apcatb.2017.04.031,61.7,29.38,89.13,22,0.09,15,500,15000,8.83838
http://dx.doi.org/10.1016/j.apcatb.2017.04.031,61.7,29.38,89.13,22,0.09,15,550,15000,10.8586
http://dx.doi.org/10.1016/j.apcatb.2017.04.031,61.7,29.38,89.13,22,0.09,15,600,15000,12.6263
http://dx.doi.org/10.1016/j.apcatb.2017.04.031,25.89,21.17,80.85,43.7,0.12,10,400,15000,43.1818
http://dx.doi.org/10.1016/j.apcatb.2017.04.031,25.89,21.17,80.85,43.7,0.12,10,450,15000,57.3232
http://dx.doi.org/10.1016/j.apcatb.2017.04.031,25.89,21.17,80.85,43.7,0.12,10,500,15000,71.2121
http://dx.doi.org/10.1016/j.apcatb.2017.04.031,25.89,21.17,80.85,43.7,0.12,10,550,15000,84.8485
http://dx.doi.org/10.1016/j.apcatb.2017.04.031,25.89,21.17,80.85,43.7,0.12,10,600,15000,92.4242
http://dx.doi.org/10.1016/j.apcatb.2017.04.031,26.08,24.04,92.76,48.6,0.13,9,400,15000,39.6465
http://dx.doi.org/10.1016/j.apcatb.2017.04.031,26.08,24.04,92.76,48.6,0.13,9,450,15000,51.5152
http://dx.doi.org/10.1016/j.apcatb.2017.04.031,26.08,24.04,92.76,48.6,0.13,9,500,15000,63.6364
http://dx.doi.org/10.1016/j.apcatb.2017.04.031,26.08,24.04,92.76,48.6,0.13,9,550,15000,75.7576
http://dx.doi.org/10.1016/j.apcatb.2017.04.031,26.08,24.04,92.76,48.6,0.13,9,600,15000,85.6061
DOI: 10.1039/C7CY00086C,18.73,12.64,46.30,545.2,0.31,2.28,400,15000,6.19469
DOI: 10.1039/C7CY00086C,18.73,12.64,46.30,545.2,0.31,2.28,425,15000,10.944
DOI: 10.1039/C7CY00086C,18.73,12.64,46.30,545.2,0.31,2.28,450,15000,20.236
DOI: 10.1039/C7CY00086C,18.73,12.64,46.30,545.2,0.31,2.28,475,15000,34.6903
DOI: 10.1039/C7CY00086C,18.73,12.64,46.30,545.2,0.31,2.28,500,15000,54.5133
DOI: 10.1039/C7CY00086C,18.73,12.64,46.30,545.2,0.31,2.28,500,15000,52.9834
DOI: 10.1039/C7CY00086C,34.71,11.29,49.53,430.1,0.33,3.1,400,15000,2.68437
DOI: 10.1039/C7CY00086C,34.71,11.29,49.53,430.1,0.33,3.1,425,15000,4.95575
DOI: 10.1039/C7CY00086C,34.71,11.29,49.53,430.1,0.33,3.1,450,15000,9.49853
DOI: 10.1039/C7CY00086C,34.71,11.29,49.53,430.1,0.33,3.1,475,15000,16.3127
DOI: 10.1039/C7CY00086C,34.71,11.29,49.53,430.1,0.33,3.1,500,15000,26.6372
DOI: 10.1039/C7CY00086C,37.31,13.39,49.68,225.1,0.27,4.8,400,15000,1.44543
DOI: 10.1039/C7CY00086C,37.31,13.39,49.68,225.1,0.27,4.8,425,15000,2.68437
DOI: 10.1039/C7CY00086C,37.31,13.39,49.68,225.1,0.27,4.8,450,15000,4.12979
DOI: 10.1039/C7CY00086C,37.31,13.39,49.68,225.1,0.27,4.8,475,15000,7.02065
DOI: 10.1039/C7CY00086C,37.31,13.39,49.68,225.1,0.27,4.8,500,15000,11.1504
DOI: 10.1039/C7CY00086C,27.11,5.48,29.59,525.2,0.23,1.77,400,15000,3.9233
DOI: 10.1039/C7CY00086C,27.11,5.48,29.59,525.2,0.23,1.77,425,15000,8.0531
DOI: 10.1039/C7CY00086C,27.11,5.48,29.59,525.2,0.23,1.77,450,15000,15.6932
DOI: 10.1039/C7CY00086C,27.11,5.48,29.59,525.2,0.23,1.77,475,15000,27.4631
DOI: 10.1039/C7CY00086C,27.11,5.48,29.59,525.2,0.23,1.77,500,15000,45.4277
http://dx.doi.org/doi:10.1016/j.apcatb.2017.04.043,2.1,13.23,53.42,38.4,0.339,8.81,400,36000,1.21655
http://dx.doi.org/doi:10.1016/j.apcatb.2017.04.043,2.1,13.23,53.42,38.4,0.339,8.81,450,36000,9.73236
http://dx.doi.org/doi:10.1016/j.apcatb.2017.04.043,2.1,13.23,53.42,38.4,0.339,8.81,500,36000,30.4136
http://dx.doi.org/doi:10.1016/j.apcatb.2017.04.043,2.1,13.23,53.42,38.4,0.339,8.81,550,36000,57.9075
http://dx.doi.org/doi:10.1016/j.apcatb.2017.04.043,3.5,14.55,46.71,40.7,0.339,8.34,400,36000,4.37956
http://dx.doi.org/doi:10.1016/j.apcatb.2017.04.043,3.5,14.55,46.71,40.7,0.339,8.34,450,36000,17.7616
http://dx.doi.org/doi:10.1016/j.apcatb.2017.04.043,3.5,14.55,46.71,40.7,0.339,8.34,500,36000,43.0657
http://dx.doi.org/doi:10.1016/j.apcatb.2017.04.043,3.5,14.55,46.71,40.7,0.339,8.34,550,36000,70.8029
http://dx.doi.org/doi:10.1016/j.apcatb.2017.04.043,2.1,6.55,27.58,219.4,0.344,7.37,400,36000,9.73236
http://dx.doi.org/doi:10.1016/j.apcatb.2017.04.043,2.1,6.55,27.58,219.4,0.344,7.37,450,36000,33.3333
http://dx.doi.org/doi:10.1016/j.apcatb.2017.04.043,2.1,6.55,27.58,219.4,0.344,7.37,500,36000,70.073
http://dx.doi.org/doi:10.1016/j.apcatb.2017.04.043,2.1,6.55,27.58,219.4,0.344,7.37,525,36000,91.2409
http://dx.doi.org/doi:10.1016/j.apcatb.2017.04.043,3.5,6.50,39.34,168.9,0.533,7.64,400,36000,23.8443
http://dx.doi.org/doi:10.1016/j.apcatb.2017.04.043,3.5,6.50,39.34,168.9,0.533,7.64,450,36000,53.2847
http://dx.doi.org/doi:10.1016/j.apcatb.2017.04.043,3.5,6.50,39.34,168.9,0.533,7.64,475,36000,70.5596
http://dx.doi.org/doi:10.1016/j.apcatb.2017.04.043,3.5,6.50,39.34,168.9,0.533,7.64,500,36000,91.2409
http://dx.doi.org/doi:10.1016/j.apcatb.2017.04.043,3.5,6.50,39.34,168.9,0.533,7.64,550,36000,100
http://dx.doi.org/doi:10.1016/j.apcatb.2017.04.043,3.5,6.50,39.34,168.9,0.533,7.64,450,10000,85.7534
http://dx.doi.org/doi:10.1016/j.apcatb.2017.04.043,3.5,6.50,39.34,168.9,0.533,7.64,450,20000,67.9452
http://dx.doi.org/doi:10.1016/j.apcatb.2017.04.043,3.5,6.50,39.34,168.9,0.533,7.64,450,30000,56.7123
http://dx.doi.org/doi:10.1016/j.apcatb.2017.04.043,3.5,6.50,39.34,168.9,0.533,7.64,450,60000,37.8082
http://dx.doi.org/doi:10.1016/j.apcatb.2017.04.043,3.5,6.50,39.34,168.9,0.533,7.64,475,10000,99.726
http://dx.doi.org/doi:10.1016/j.apcatb.2017.04.043,3.5,6.50,39.34,168.9,0.533,7.64,475,20000,90.6849
http://dx.doi.org/doi:10.1016/j.apcatb.2017.04.043,3.5,6.50,39.34,168.9,0.533,7.64,475,30000,78.9041
http://dx.doi.org/doi:10.1016/j.apcatb.2017.04.043,3.5,6.50,39.34,168.9,0.533,7.64,475,60000,54.5205
http://dx.doi.org/doi:10.1016/j.apcatb.2017.04.043,3.5,6.50,39.34,168.9,0.533,7.64,500,10000,100
http://dx.doi.org/doi:10.1016/j.apcatb.2017.04.043,3.5,6.50,39.34,168.9,0.533,7.64,500,20000,99.726
http://dx.doi.org/doi:10.1016/j.apcatb.2017.04.043,3.5,6.50,39.34,168.9,0.533,7.64,500,30000,98.0822
http://dx.doi.org/doi:10.1016/j.apcatb.2017.04.043,3.5,6.50,39.34,168.9,0.533,7.64,500,60000,74.5205
http://dx.doi.org/doi:10.1016/j.apcatb.2017.04.043,3.5,6.50,39.34,168.9,0.533,7.64,500,36000,94.8315
https://doi.org/10.1016/j.ijhydene.2018.07.085,13.882,11.14,66.80,7.88,0.044,5,400,6000,20.6186
https://doi.org/10.1016/j.ijhydene.2018.07.085,13.882,11.14,66.80,7.88,0.044,5,450,6000,54.2268
https://doi.org/10.1016/j.ijhydene.2018.07.085,13.882,11.14,66.80,7.88,0.044,5,500,6000,87.4227
https://doi.org/10.1016/j.ijhydene.2018.07.085,13.882,11.14,66.80,7.88,0.044,5,525,6000,96.9072
https://doi.org/10.1016/j.ijhydene.2018.07.085,13.882,11.14,66.80,7.88,0.044,5,550,6000,100
https://doi.org/10.1016/j.ijhydene.2018.07.085,13.882,11.14,66.80,7.88,0.044,5,600,6000,100
https://doi.org/10.1016/j.ijhydene.2018.07.085,13.882,11.14,66.80,7.88,0.044,5,500,30000,58.0361
https://doi.org/10.1016/j.ijhydene.2018.07.085,13.882,11.14,66.80,7.88,0.044,5,600,30000,98.0762
https://doi.org/10.1016/j.ijhydene.2018.07.085,13.882,11.14,66.80,7.88,0.044,5,550,6000,98.6777
http://dx.doi.org/10.1016/j.ijhydene.2017.07.112,5,13.61,88.31,29.7,0.13,19.1,350,6000,4.60251
http://dx.doi.org/10.1016/j.ijhydene.2017.07.112,5,13.61,88.31,29.7,0.13,19.1,400,6000,8.3682
http://dx.doi.org/10.1016/j.ijhydene.2017.07.112,5,13.61,88.31,29.7,0.13,19.1,450,6000,26.3598
http://dx.doi.org/10.1016/j.ijhydene.2017.07.112,5,13.61,88.31,29.7,0.13,19.1,500,6000,49.3724
http://dx.doi.org/10.1016/j.ijhydene.2017.07.112,5,13.61,88.31,29.7,0.13,19.1,550,6000,74.0586
http://dx.doi.org/10.1016/j.ijhydene.2017.07.112,5,15.77,82.44,25,0.09,1.4,350,6000,1.25523
http://dx.doi.org/10.1016/j.ijhydene.2017.07.112,5,15.77,82.44,25,0.09,1.4,400,6000,6.27615
http://dx.doi.org/10.1016/j.ijhydene.2017.07.112,5,15.77,82.44,25,0.09,1.4,450,6000,20.9205
http://dx.doi.org/10.1016/j.ijhydene.2017.07.112,5,15.77,82.44,25,0.09,1.4,500,6000,48.1172
http://dx.doi.org/10.1016/j.ijhydene.2017.07.112,5,15.77,82.44,25,0.09,1.4,550,6000,63.8075
http://dx.doi.org/10.1016/j.ijhydene.2017.07.112,5,14.56,84.35,30.4,0.17,19.6,350,6000,8.78661
http://dx.doi.org/10.1016/j.ijhydene.2017.07.112,5,14.56,84.35,30.4,0.17,19.6,400,6000,14.4351
http://dx.doi.org/10.1016/j.ijhydene.2017.07.112,5,14.56,84.35,30.4,0.17,19.6,450,6000,30.3347
http://dx.doi.org/10.1016/j.ijhydene.2017.07.112,5,14.56,84.35,30.4,0.17,19.6,500,6000,53.1381
http://dx.doi.org/10.1016/j.ijhydene.2017.07.112,5,14.56,84.35,30.4,0.17,19.6,550,6000,86.1925
http://dx.doi.org/10.1016/j.mcat.2017.09.013,50.06,16.47,35.43,279.7,0.24,3.5,450,6000,6.74487
http://dx.doi.org/10.1016/j.mcat.2017.09.013,50.06,16.47,35.43,279.7,0.24,3.5,500,6000,23.7537
http://dx.doi.org/10.1016/j.mcat.2017.09.013,50.06,16.47,35.43,279.7,0.24,3.5,525,6000,40.4692
http://dx.doi.org/10.1016/j.mcat.2017.09.013,50.06,16.47,35.43,279.7,0.24,3.5,550,6000,53.9589
http://dx.doi.org/10.1016/j.mcat.2017.09.013,50.06,16.47,35.43,279.7,0.24,3.5,575,6000,70.088
http://dx.doi.org/10.1016/j.mcat.2017.09.013,50.06,16.47,35.43,279.7,0.24,3.5,600,6000,83.2845
http://dx.doi.org/10.1016/j.mcat.2017.09.013,20.47,16.77,48.42,274.8,0.22,3.3,450,6000,5.57185
http://dx.doi.org/10.1016/j.mcat.2017.09.013,20.47,16.77,48.42,274.8,0.22,3.3,500,6000,20.2346
http://dx.doi.org/10.1016/j.mcat.2017.09.013,20.47,16.77,48.42,274.8,0.22,3.3,525,6000,35.4839
http://dx.doi.org/10.1016/j.mcat.2017.09.013,20.47,16.77,48.42,274.8,0.22,3.3,550,6000,48.9736
http://dx.doi.org/10.1016/j.mcat.2017.09.013,20.47,16.77,48.42,274.8,0.22,3.3,575,6000,60.9971
http://dx.doi.org/10.1016/j.mcat.2017.09.013,20.47,16.77,48.42,274.8,0.22,3.3,600,6000,74.7801
http://dx.doi.org/10.1016/j.mcat.2017.09.013,9.56,22.26,54.63,368.6,0.28,3.1,450,6000,6.74487
http://dx.doi.org/10.1016/j.mcat.2017.09.013,9.56,22.26,54.63,368.6,0.28,3.1,500,6000,22.2874
http://dx.doi.org/10.1016/j.mcat.2017.09.013,9.56,22.26,54.63,368.6,0.28,3.1,525,6000,39.0029
http://dx.doi.org/10.1016/j.mcat.2017.09.013,9.56,22.26,54.63,368.6,0.28,3.1,550,6000,53.0792
http://dx.doi.org/10.1016/j.mcat.2017.09.013,9.56,22.26,54.63,368.6,0.28,3.1,575,6000,65.6891
http://dx.doi.org/10.1016/j.mcat.2017.09.013,9.56,22.26,54.63,368.6,0.28,3.1,600,6000,79.4721
http://dx.doi.org/10.1016/j.mcat.2017.09.013,9.56,22.26,54.63,368.6,0.28,3.1,600,15000,61.5749
http://dx.doi.org/10.1016/j.mcat.2017.09.013,9.56,22.26,54.63,368.6,0.28,3.1,600,24000,61.8018
http://dx.doi.org/10.1016/j.mcat.2017.09.013,9.56,22.26,54.63,368.6,0.28,3.1,600,36000,55.4955
http://dx.doi.org/10.1016/j.mcat.2017.09.013,1.29,21.62,61.07,447.4,0.22,2,450,6000,3.51906
http://dx.doi.org/10.1016/j.mcat.2017.09.013,1.29,21.62,61.07,447.4,0.22,2,500,6000,11.1437
http://dx.doi.org/10.1016/j.mcat.2017.09.013,1.29,21.62,61.07,447.4,0.22,2,525,6000,19.6481
http://dx.doi.org/10.1016/j.mcat.2017.09.013,1.29,21.62,61.07,447.4,0.22,2,550,6000,33.4311
http://dx.doi.org/10.1016/j.mcat.2017.09.013,1.29,21.62,61.07,447.4,0.22,2,575,6000,52.4927
http://dx.doi.org/10.1016/j.mcat.2017.09.013,1.29,21.62,61.07,447.4,0.22,2,600,6000,70.9677
http://dx.doi.org/10.1016/j.ijhydene.2016.11.150,15,9.79,76.39,136,0.5592,13.416,400,3000,5.04451
http://dx.doi.org/10.1016/j.ijhydene.2016.11.150,15,9.79,76.39,136,0.5592,13.416,450,3000,15.9644
http://dx.doi.org/10.1016/j.ijhydene.2016.11.150,15,9.79,76.39,136,0.5592,13.416,500,3000,42.0772
http://dx.doi.org/10.1016/j.ijhydene.2016.11.150,15,9.79,76.39,136,0.5592,13.416,550,3000,80.5341
http://dx.doi.org/10.1016/j.ijhydene.2016.11.150,15,9.79,76.39,136,0.5592,13.416,600,3000,97.6261
http://dx.doi.org/10.1016/j.ijhydene.2016.11.150,15,9.80,60.97,138,0.561,9.32,400,3000,7.18101
http://dx.doi.org/10.1016/j.ijhydene.2016.11.150,15,9.80,60.97,138,0.561,9.32,450,3000,23.3234
http://dx.doi.org/10.1016/j.ijhydene.2016.11.150,15,9.80,60.97,138,0.561,9.32,500,3000,59.4065
http://dx.doi.org/10.1016/j.ijhydene.2016.11.150,15,9.80,60.97,138,0.561,9.32,550,3000,97.6261
http://dx.doi.org/10.1016/j.ijhydene.2016.11.150,15,9.80,60.97,138,0.561,9.32,600,3000,100
http://dx.doi.org/10.1016/j.ijhydene.2016.11.150,15,9.80,60.97,138,0.561,9.32,400,6000,6.2069
http://dx.doi.org/10.1016/j.ijhydene.2016.11.150,15,9.80,60.97,138,0.561,9.32,450,6000,19.3103
http://dx.doi.org/10.1016/j.ijhydene.2016.11.150,15,9.80,60.97,138,0.561,9.32,500,6000,47.8161
http://dx.doi.org/10.1016/j.ijhydene.2016.11.150,15,9.80,60.97,138,0.561,9.32,550,6000,84.5977
http://dx.doi.org/10.1016/j.ijhydene.2016.11.150,15,9.80,60.97,138,0.561,9.32,600,6000,94.2529
http://dx.doi.org/10.1016/j.ijhydene.2016.11.150,15,9.80,60.97,138,0.561,9.32,400,30000,2.52874
http://dx.doi.org/10.1016/j.ijhydene.2016.11.150,15,9.80,60.97,138,0.561,9.32,450,30000,9.1954
http://dx.doi.org/10.1016/j.ijhydene.2016.11.150,15,9.80,60.97,138,0.561,9.32,500,30000,23.4483
http://dx.doi.org/10.1016/j.ijhydene.2016.11.150,15,9.80,60.97,138,0.561,9.32,550,30000,46.8966
http://dx.doi.org/10.1016/j.ijhydene.2016.11.150,15,9.80,60.97,138,0.561,9.32,600,30000,76.7816
http://dx.doi.org/10.1016/j.ijhydene.2016.11.150,15,9.80,60.97,138,0.561,9.32,400,60000,1.6092
http://dx.doi.org/10.1016/j.ijhydene.2016.11.150,15,9.80,60.97,138,0.561,9.32,450,60000,6.66667
http://dx.doi.org/10.1016/j.ijhydene.2016.11.150,15,9.80,60.97,138,0.561,9.32,500,60000,16.5517
http://dx.doi.org/10.1016/j.ijhydene.2016.11.150,15,9.80,60.97,138,0.561,9.32,550,60000,33.5632
http://dx.doi.org/10.1016/j.ijhydene.2016.11.150,15,9.80,60.97,138,0.561,9.32,600,60000,58.1609
http://dx.doi.org/10.1016/j.ijhydene.2016.11.150,15,9.80,60.97,138,0.561,9.32,550,6000,84.0909
http://dx.doi.org/10.1016/j.ijhydene.2016.11.150,15,9.85,59.89,91,0.5592,13.416,400,3000,6.46884
http://dx.doi.org/10.1016/j.ijhydene.2016.11.150,15,9.85,59.89,91,0.5592,13.416,450,3000,20.7122
http://dx.doi.org/10.1016/j.ijhydene.2016.11.150,15,9.85,59.89,91,0.5592,13.416,500,3000,53.7092
http://dx.doi.org/10.1016/j.ijhydene.2016.11.150,15,9.85,59.89,91,0.5592,13.416,550,3000,88.8427
http://dx.doi.org/10.1016/j.ijhydene.2016.11.150,15,9.85,59.89,91,0.5592,13.416,600,3000,96.2018
http://dx.doi.org/10.1016/j.ijhydene.2016.11.150,15,15.76,62.00,63,0.5592,13.416,400,3000,7.65579
http://dx.doi.org/10.1016/j.ijhydene.2016.11.150,15,15.76,62.00,63,0.5592,13.416,450,3000,24.7478
http://dx.doi.org/10.1016/j.ijhydene.2016.11.150,15,15.76,62.00,63,0.5592,13.416,500,3000,55.6083
http://dx.doi.org/10.1016/j.ijhydene.2016.11.150,15,15.76,62.00,63,0.5592,13.416,550,3000,91.2166
http://dx.doi.org/10.1016/j.ijhydene.2016.11.150,15,15.76,62.00,63,0.5592,13.416,600,3000,99.5252
http://dx.doi.org/10.1016/j.ijhydene.2017.01.044,3.88,6.36,55.98,110,0.248,7,400,6000,1.22549
http://dx.doi.org/10.1016/j.ijhydene.2017.01.044,3.88,6.36,55.98,110,0.248,7,450,6000,6.12745
http://dx.doi.org/10.1016/j.ijhydene.2017.01.044,3.88,6.36,55.98,110,0.248,7,500,6000,27.2059
http://dx.doi.org/10.1016/j.ijhydene.2017.01.044,3.88,6.36,55.98,110,0.248,7,550,6000,71.8137
http://dx.doi.org/10.1016/j.ijhydene.2017.01.044,3.88,6.36,55.98,110,0.248,7,600,6000,97.3039
http://dx.doi.org/10.1016/j.ijhydene.2017.01.044,5.272,6.90,65.51,120,0.222,12,400,6000,3.92157
http://dx.doi.org/10.1016/j.ijhydene.2017.01.044,5.272,6.90,65.51,120,0.222,12,450,6000,12.0098
http://dx.doi.org/10.1016/j.ijhydene.2017.01.044,5.272,6.90,65.51,120,0.222,12,500,6000,31.6176
http://dx.doi.org/10.1016/j.ijhydene.2017.01.044,5.272,6.90,65.51,120,0.222,12,550,6000,77.2059
http://dx.doi.org/10.1016/j.ijhydene.2017.01.044,5.272,6.90,65.51,120,0.222,12,600,6000,98.0392
http://dx.doi.org/10.1016/j.ijhydene.2017.01.044,9.28,5.84,70.80,129,0.333,9,400,6000,9.55882
http://dx.doi.org/10.1016/j.ijhydene.2017.01.044,9.28,5.84,70.80,129,0.333,9,450,6000,21.0784
http://dx.doi.org/10.1016/j.ijhydene.2017.01.044,9.28,5.84,70.80,129,0.333,9,500,6000,49.2647
http://dx.doi.org/10.1016/j.ijhydene.2017.01.044,9.28,5.84,70.80,129,0.333,9,550,6000,87.0098
http://dx.doi.org/10.1016/j.ijhydene.2017.01.044,9.28,5.84,70.80,129,0.333,9,600,6000,100
http://dx.doi.org/10.1016/j.ijhydene.2017.01.044,3.16,5.72,58.74,105,0.284,9,400,6000,9.55882
http://dx.doi.org/10.1016/j.ijhydene.2017.01.044,3.16,5.72,58.74,105,0.284,9,450,6000,19.3627
http://dx.doi.org/10.1016/j.ijhydene.2017.01.044,3.16,5.72,58.74,105,0.284,9,500,6000,46.0784
http://dx.doi.org/10.1016/j.ijhydene.2017.01.044,3.16,5.72,58.74,105,0.284,9,550,6000,82.8431
http://dx.doi.org/10.1016/j.ijhydene.2017.01.044,3.16,5.72,58.74,105,0.284,9,600,6000,100
http://dx.doi.org/10.1016/j.ijhydene.2017.01.044,3,6.41,61.42,93,0.227,10,400,6000,3.1941
http://dx.doi.org/10.1016/j.ijhydene.2017.01.044,3,6.41,61.42,93,0.227,10,450,6000,11.5479
http://dx.doi.org/10.1016/j.ijhydene.2017.01.044,3,6.41,61.42,93,0.227,10,500,6000,37.1007
http://dx.doi.org/10.1016/j.ijhydene.2017.01.044,3,6.41,61.42,93,0.227,10,550,6000,77.6413
http://dx.doi.org/10.1016/j.ijhydene.2017.01.044,3,6.41,61.42,93,0.227,10,600,6000,99.0172
http://dx.doi.org/10.1016/j.ijhydene.2017.01.044,3,6.10,68.62,103,0.261,10,400,6000,8.59951
http://dx.doi.org/10.1016/j.ijhydene.2017.01.044,3,6.10,68.62,103,0.261,10,450,6000,18.1818
http://dx.doi.org/10.1016/j.ijhydene.2017.01.044,3,6.10,68.62,103,0.261,10,500,6000,43.2432
http://dx.doi.org/10.1016/j.ijhydene.2017.01.044,3,6.10,68.62,103,0.261,10,550,6000,87.2236
http://dx.doi.org/10.1016/j.ijhydene.2017.01.044,3,6.10,68.62,103,0.261,10,600,6000,100.737
http://dx.doi.org/10.1016/j.ijhydene.2017.01.044,3,7.07,71.19,109,0.251,10,400,6000,11.0565
http://dx.doi.org/10.1016/j.ijhydene.2017.01.044,3,7.07,71.19,109,0.251,10,450,6000,30.7125
http://dx.doi.org/10.1016/j.ijhydene.2017.01.044,3,7.07,71.19,109,0.251,10,500,6000,62.4079
http://dx.doi.org/10.1016/j.ijhydene.2017.01.044,3,7.07,71.19,109,0.251,10,550,6000,97.543
http://dx.doi.org/10.1016/j.ijhydene.2017.01.044,3,7.07,71.19,109,0.251,10,550,6000,96.0241
http://dx.doi.org/10.1016/j.ijhydene.2017.01.044,3,7.64,67.75,95,0.241,11,400,6000,9.09091
http://dx.doi.org/10.1016/j.ijhydene.2017.01.044,3,7.64,67.75,95,0.241,11,450,6000,16.7076
http://dx.doi.org/10.1016/j.ijhydene.2017.01.044,3,7.64,67.75,95,0.241,11,500,6000,43.2432
http://dx.doi.org/10.1016/j.ijhydene.2017.01.044,3,7.64,67.75,95,0.241,11,550,6000,84.7666
http://dx.doi.org/10.1016/j.ijhydene.2017.01.044,3,7.64,67.75,95,0.241,11,600,6000,99.0172
DOI: 10.1039/C5CY00871A,2,8.04,91.08,91,0.333,11,450,6000,10.3565
DOI: 10.1039/C5CY00871A,2,8.04,91.08,91,0.333,11,500,6000,31.5789
DOI: 10.1039/C5CY00871A,2,8.04,91.08,91,0.333,11,550,6000,75.5518
DOI: 10.1039/C5CY00871A,2,8.04,91.08,91,0.333,11,600,6000,96.944
DOI: 10.1039/C5CY00871A,2,8.04,91.08,91,0.333,11,600,6000,98.2638
DOI: 10.1039/C5CY00871A,4,6.67,84.61,93,0.333,9,450,6000,12.3939
DOI: 10.1039/C5CY00871A,4,6.67,84.61,93,0.333,9,500,6000,39.3888
DOI: 10.1039/C5CY00871A,4,6.67,84.61,93,0.333,9,550,6000,81.3243
DOI: 10.1039/C5CY00871A,4,6.67,84.61,93,0.333,9,600,6000,98.3
DOI: 10.1039/C5CY00871A,4,6.67,84.61,93,0.333,9,600,6000,98.6644
DOI: 10.1039/C5CY00871A,7,7.33,89.26,83,0.317,23,450,6000,6.28183
DOI: 10.1039/C5CY00871A,7,7.33,89.26,83,0.317,23,500,6000,28.3531
DOI: 10.1039/C5CY00871A,7,7.33,89.26,83,0.317,23,550,6000,69.4397
DOI: 10.1039/C5CY00871A,7,7.33,89.26,83,0.317,23,600,6000,93.039
DOI: 10.1039/C5CY00871A,7,7.33,89.26,83,0.317,23,600,6000,93.3222
http://dx.doi.org/10.1016/j.ijhydene.2015.12.171,22.26,11.77,85.50,6.1,0.212,19.71,500,21600,29.5745
http://dx.doi.org/10.1016/j.ijhydene.2015.12.171,22.26,11.77,85.50,6.1,0.212,19.71,550,21600,82.766
http://dx.doi.org/10.1016/j.ijhydene.2015.12.171,22.26,11.77,85.50,6.1,0.212,19.71,600,21600,100
http://dx.doi.org/10.1016/j.ijhydene.2015.12.171,22.26,11.77,85.50,6.1,0.212,19.71,650,21600,100
http://dx.doi.org/10.1016/j.ijhydene.2015.12.171,21.72,9.90,80.72,2.9,0.212,19.71,500,21600,8.51064
http://dx.doi.org/10.1016/j.ijhydene.2015.12.171,21.72,9.90,80.72,2.9,0.212,19.71,550,21600,38.9362
http://dx.doi.org/10.1016/j.ijhydene.2015.12.171,21.72,9.90,80.72,2.9,0.212,19.71,600,21600,93.8298
http://dx.doi.org/10.1016/j.ijhydene.2015.12.171,21.72,9.90,80.72,2.9,0.212,19.71,650,21600,100
http://dx.doi.org/10.1016/j.ijhydene.2015.12.171,23.64,8.95,71.27,3,0.212,19.71,500,21600,12.1277
http://dx.doi.org/10.1016/j.ijhydene.2015.12.171,23.64,8.95,71.27,3,0.212,19.71,550,21600,51.4894
http://dx.doi.org/10.1016/j.ijhydene.2015.12.171,23.64,8.95,71.27,3,0.212,19.71,600,21600,97.6596
http://dx.doi.org/10.1016/j.ijhydene.2015.12.171,23.64,8.95,71.27,3,0.212,19.71,650,21600,100
http://dx.doi.org/10.1016/j.ijhydene.2015.12.171,23,10.59,75.68,7.8,0.212,19.71,500,21600,22.3404
http://dx.doi.org/10.1016/j.ijhydene.2015.12.171,23,10.59,75.68,7.8,0.212,19.71,550,21600,74.8936
http://dx.doi.org/10.1016/j.ijhydene.2015.12.171,23,10.59,75.68,7.8,0.212,19.71,600,21600,99.3617
http://dx.doi.org/10.1016/j.ijhydene.2015.12.171,23,10.59,75.68,7.8,0.212,19.71,650,21600,100
http://dx.doi.org/10.1016/j.molcata.2016.01.012,5,10.38,87.07,33,0.035,2.5,400,6000,10.6576
http://dx.doi.org/10.1016/j.molcata.2016.01.012,5,10.38,87.07,33,0.035,2.5,450,6000,29.4785
http://dx.doi.org/10.1016/j.molcata.2016.01.012,5,10.38,87.07,33,0.035,2.5,500,6000,59.8639
http://dx.doi.org/10.1016/j.molcata.2016.01.012,5,10.38,87.07,33,0.035,2.5,550,6000,90.2494
http://dx.doi.org/10.1016/j.molcata.2016.01.012,5,9.86,73.48,35,0.036,6.3,400,6000,10.2041
http://dx.doi.org/10.1016/j.molcata.2016.01.012,5,9.86,73.48,35,0.036,6.3,450,6000,26.3039
http://dx.doi.org/10.1016/j.molcata.2016.01.012,5,9.86,73.48,35,0.036,6.3,500,6000,55.7823
http://dx.doi.org/10.1016/j.molcata.2016.01.012,5,9.86,73.48,35,0.036,6.3,550,6000,85.7143
http://dx.doi.org/10.1016/j.molcata.2016.01.012,5,7.21,86.86,37,0.039,4,400,6000,5.21542
http://dx.doi.org/10.1016/j.molcata.2016.01.012,5,7.21,86.86,37,0.039,4,450,6000,19.9546
http://dx.doi.org/10.1016/j.molcata.2016.01.012,5,7.21,86.86,37,0.039,4,500,6000,44.4444
http://dx.doi.org/10.1016/j.molcata.2016.01.012,5,7.21,86.86,37,0.039,4,550,6000,75.5102
http://dx.doi.org/10.1016/j.molcata.2016.01.012,5,11.29,61.04,46,0.047,10,400,6000,2.72109
http://dx.doi.org/10.1016/j.molcata.2016.01.012,5,11.29,61.04,46,0.047,10,450,6000,14.2857
http://dx.doi.org/10.1016/j.molcata.2016.01.012,5,11.29,61.04,46,0.047,10,500,6000,38.0952
http://dx.doi.org/10.1016/j.molcata.2016.01.012,5,11.29,61.04,46,0.047,10,550,6000,70.7483
 DOI: 10.1021/acs.jpcc.6b01595,29.5,11.02,61.43,152,0.293,14.05,400,18000,24.2754
 DOI: 10.1021/acs.jpcc.6b01595,29.5,11.02,61.43,152,0.293,14.05,450,18000,52.8986
 DOI: 10.1021/acs.jpcc.6b01595,29.5,11.02,61.43,152,0.293,14.05,500,18000,82.2464
 DOI: 10.1021/acs.jpcc.6b01595,29.5,11.02,61.43,152,0.293,14.05,550,18000,94.9275
 DOI: 10.1021/acs.jpcc.6b01595,29.5,11.02,61.43,152,0.293,14.05,600,18000,98.913
 DOI: 10.1021/acs.jpcc.6b01595,29.5,11.02,61.43,152,0.293,14.05,600,18000,94.6429
 DOI: 10.1021/acs.jpcc.6b01595,68.5,9.47,59.88,278,0.266,14.26,400,18000,8.33333
 DOI: 10.1021/acs.jpcc.6b01595,68.5,9.47,59.88,278,0.266,14.26,450,18000,23.1884
 DOI: 10.1021/acs.jpcc.6b01595,68.5,9.47,59.88,278,0.266,14.26,500,18000,47.4638
 DOI: 10.1021/acs.jpcc.6b01595,68.5,9.47,59.88,278,0.266,14.26,550,18000,80.4348
 DOI: 10.1021/acs.jpcc.6b01595,68.5,9.47,59.88,278,0.266,14.26,600,18000,97.4638
 DOI: 10.1021/acs.jpcc.6b01595,54.19,11.95,78.67,149,0.28,12.55,400,18000,18.8406
 DOI: 10.1021/acs.jpcc.6b01595,54.19,11.95,78.67,149,0.28,12.55,450,18000,49.6377
 DOI: 10.1021/acs.jpcc.6b01595,54.19,11.95,78.67,149,0.28,12.55,500,18000,87.6812
 DOI: 10.1021/acs.jpcc.6b01595,54.19,11.95,78.67,149,0.28,12.55,550,18000,99.6377
 DOI: 10.1021/acs.jpcc.6b01595,54.19,11.95,78.67,149,0.28,12.55,600,18000,100
DOI: 10.1021/acs.inorgchem.6b00265,9.02,6.80,43.55,54.9,0.194,4.19,450,12000,2
DOI: 10.1021/acs.inorgchem.6b00265,9.02,6.80,43.55,54.9,0.194,4.19,500,12000,6
DOI: 10.1021/acs.inorgchem.6b00265,9.02,6.80,43.55,54.9,0.194,4.19,550,12000,16.5714
DOI: 10.1021/acs.inorgchem.6b00265,9.02,6.80,43.55,54.9,0.194,4.19,600,12000,36
DOI: 10.1021/acs.inorgchem.6b00265,9.02,6.80,43.55,54.9,0.194,4.19,650,12000,60.2857
DOI: 10.1021/acs.inorgchem.6b00265,9.02,6.80,43.55,54.9,0.194,4.19,700,12000,84.8571
http://dx.doi.org/10.1016/j.ijhydene.2016.08.156,8.2,13.26,37.08,94.9,0.303,3.8,450,30000,5.05747
http://dx.doi.org/10.1016/j.ijhydene.2016.08.156,8.2,13.26,37.08,94.9,0.303,3.8,500,30000,10.8046
http://dx.doi.org/10.1016/j.ijhydene.2016.08.156,8.2,13.26,37.08,94.9,0.303,3.8,550,30000,22.2989
http://dx.doi.org/10.1016/j.ijhydene.2016.08.156,8.2,13.26,37.08,94.9,0.303,3.8,600,30000,40.6897
http://dx.doi.org/10.1016/j.ijhydene.2016.08.156,8.2,13.26,37.08,94.9,0.303,3.8,650,30000,64.5977
http://dx.doi.org/10.1016/j.ijhydene.2016.08.156,8.2,13.26,37.08,94.9,0.303,3.8,700,30000,85.5172
http://dx.doi.org/10.1016/j.ijhydene.2016.08.156,15.7,12.60,52.04,77.2,0.257,3.8,450,30000,5.51724
http://dx.doi.org/10.1016/j.ijhydene.2016.08.156,15.7,12.60,52.04,77.2,0.257,3.8,500,30000,12.4138
http://dx.doi.org/10.1016/j.ijhydene.2016.08.156,15.7,12.60,52.04,77.2,0.257,3.8,550,30000,28.2759
http://dx.doi.org/10.1016/j.ijhydene.2016.08.156,15.7,12.60,52.04,77.2,0.257,3.8,600,30000,52.8736
http://dx.doi.org/10.1016/j.ijhydene.2016.08.156,15.7,12.60,52.04,77.2,0.257,3.8,650,30000,77.0115
http://dx.doi.org/10.1016/j.ijhydene.2016.08.156,15.7,12.60,52.04,77.2,0.257,3.8,700,30000,93.7931
http://dx.doi.org/10.1016/j.ijhydene.2016.08.156,15.7,12.60,52.04,77.2,0.257,3.8,650,30000,76.4977
http://dx.doi.org/10.1016/j.ijhydene.2016.08.156,38.6,15.50,42.02,5.8,0.021,3.5,450,30000,8.96552
http://dx.doi.org/10.1016/j.ijhydene.2016.08.156,38.6,15.50,42.02,5.8,0.021,3.5,500,30000,20.9195
http://dx.doi.org/10.1016/j.ijhydene.2016.08.156,38.6,15.50,42.02,5.8,0.021,3.5,550,30000,40.9195
http://dx.doi.org/10.1016/j.ijhydene.2016.08.156,38.6,15.50,42.02,5.8,0.021,3.5,600,30000,67.1264
http://dx.doi.org/10.1016/j.ijhydene.2016.08.156,38.6,15.50,42.02,5.8,0.021,3.5,650,30000,89.8851
http://dx.doi.org/10.1016/j.ijhydene.2016.08.156,38.6,15.50,42.02,5.8,0.021,3.5,700,30000,98.6207
http://dx.doi.org/10.1016/j.ijhydene.2016.08.156,8.7,13.69,64.49,351.8,0.32,1.9,450,30000,6.2069
http://dx.doi.org/10.1016/j.ijhydene.2016.08.156,8.7,13.69,64.49,351.8,0.32,1.9,500,30000,14.7126
http://dx.doi.org/10.1016/j.ijhydene.2016.08.156,8.7,13.69,64.49,351.8,0.32,1.9,550,30000,30.1149
http://dx.doi.org/10.1016/j.ijhydene.2016.08.156,8.7,13.69,64.49,351.8,0.32,1.9,600,30000,54.9425
http://dx.doi.org/10.1016/j.ijhydene.2016.08.156,8.7,13.69,64.49,351.8,0.32,1.9,650,30000,73.7931
http://dx.doi.org/10.1016/j.ijhydene.2016.08.156,8.7,13.69,64.49,351.8,0.32,1.9,700,30000,89.6552
http://dx.doi.org/10.1016/j.ijhydene.2016.08.156,8.7,13.69,64.49,351.8,0.32,1.9,650,30000,74.3088
DOI 10.1007/s10562-016-1908-1,52.8,19.03,48.48,341.3,0.18,20,450,30000,9.92366
DOI 10.1007/s10562-016-1908-1,52.8,19.03,48.48,341.3,0.18,20,500,30000,22.6463
DOI 10.1007/s10562-016-1908-1,52.8,19.03,48.48,341.3,0.18,20,550,30000,48.0916
DOI 10.1007/s10562-016-1908-1,52.8,19.03,48.48,341.3,0.18,20,600,30000,78.8804
DOI 10.1007/s10562-016-1908-1,52.8,19.03,48.48,341.3,0.18,20,650,30000,95.4198
DOI 10.1007/s10562-016-1908-1,52.8,19.03,48.48,341.3,0.18,20,700,30000,98.7277
DOI 10.1007/s10562-016-1908-1,52.8,19.03,48.48,341.3,0.18,20,600,30000,77.6156
DOI: 10.1039/C5TA04179A,10,10.64,6.73,182,1.32,13.83,450,18000,6.27306
DOI: 10.1039/C5TA04179A,10,10.64,6.73,182,1.32,13.83,500,18000,28.4133
DOI: 10.1039/C5TA04179A,10,10.64,6.73,182,1.32,13.83,550,18000,54.9815
DOI: 10.1039/C5TA04179A,10,10.64,6.73,182,1.32,13.83,600,18000,88.5609
DOI: 10.1039/C5TA04179A,10,10.64,6.73,182,1.32,13.83,650,18000,100
DOI: 10.1039/C5TA04179A,50,2.67,16.61,230,0.43,13.83,450,18000,22.1402
DOI: 10.1039/C5TA04179A,50,2.67,16.61,230,0.43,13.83,500,18000,43.9114
DOI: 10.1039/C5TA04179A,50,2.67,16.61,230,0.43,13.83,550,18000,74.1697
DOI: 10.1039/C5TA04179A,50,2.67,16.61,230,0.43,13.83,600,18000,98.155
DOI: 10.1039/C5TA04179A,50,2.67,16.61,230,0.43,13.83,650,18000,100
DOI: 10.1039/C5TA04179A,10,23.46,6.87,129,1.31,13.83,450,18000,10
DOI: 10.1039/C5TA04179A,10,23.46,6.87,129,1.31,13.83,500,18000,24.0741
DOI: 10.1039/C5TA04179A,10,23.46,6.87,129,1.31,13.83,550,18000,48.5185
DOI: 10.1039/C5TA04179A,10,23.46,6.87,129,1.31,13.83,600,18000,90.7407
DOI: 10.1039/C5TA04179A,10,23.46,6.87,129,1.31,13.83,650,18000,100
DOI: 10.1039/C5TA04179A,50,7.24,43.25,162,0.45,13.83,450,18000,28.1481
DOI: 10.1039/C5TA04179A,50,7.24,43.25,162,0.45,13.83,500,18000,54.4444
DOI: 10.1039/C5TA04179A,50,7.24,43.25,162,0.45,13.83,550,18000,92.963
DOI: 10.1039/C5TA04179A,50,7.24,43.25,162,0.45,13.83,600,18000,100
DOI: 10.1039/C5TA04179A,50,7.24,43.25,162,0.45,13.83,650,18000,100
DOI: 10.1039/C5TA04179A,10,8.14,18.13,263,0.45,13.83,450,18000,10.3321
DOI: 10.1039/C5TA04179A,10,8.14,18.13,263,0.45,13.83,500,18000,25.4613
DOI: 10.1039/C5TA04179A,10,8.14,18.13,263,0.45,13.83,550,18000,53.8745
DOI: 10.1039/C5TA04179A,10,8.14,18.13,263,0.45,13.83,600,18000,94.4649
DOI: 10.1039/C5TA04179A,10,8.14,18.13,263,0.45,13.83,650,18000,99.631
DOI: 10.1039/C5TA04179A,50,5.66,56.86,142,0.39,13.83,450,18000,23.6162
DOI: 10.1039/C5TA04179A,50,5.66,56.86,142,0.39,13.83,500,18000,47.9705
DOI: 10.1039/C5TA04179A,50,5.66,56.86,142,0.39,13.83,550,18000,85.6089
DOI: 10.1039/C5TA04179A,50,5.66,56.86,142,0.39,13.83,600,18000,98.524
DOI: 10.1039/C5TA04179A,50,5.66,56.86,142,0.39,13.83,650,18000,100
http://dx.doi.org/doi:10.1016/j.apcata.2015.07.020,9,14.37,70.45,109,0.31,11.8,450,6000,19.1223
http://dx.doi.org/doi:10.1016/j.apcata.2015.07.020,9,14.37,70.45,109,0.31,11.8,500,6000,48.7461
http://dx.doi.org/doi:10.1016/j.apcata.2015.07.020,9,14.37,70.45,109,0.31,11.8,550,6000,85.8934
http://dx.doi.org/doi:10.1016/j.apcata.2015.07.020,9,14.37,70.45,109,0.31,11.8,600,6000,98.9028
http://dx.doi.org/doi:10.1016/j.apcata.2015.07.020,9,14.37,70.45,109,0.31,11.8,650,6000,99.8433
http://dx.doi.org/doi:10.1016/j.apcata.2015.07.020,9,7.57,70.69,109,0.46,17.1,450,6000,21.3166
http://dx.doi.org/doi:10.1016/j.apcata.2015.07.020,9,7.57,70.69,109,0.46,17.1,500,6000,54.0752
http://dx.doi.org/doi:10.1016/j.apcata.2015.07.020,9,7.57,70.69,109,0.46,17.1,550,6000,89.6552
http://dx.doi.org/doi:10.1016/j.apcata.2015.07.020,9,7.57,70.69,109,0.46,17.1,600,6000,99.6865
http://dx.doi.org/doi:10.1016/j.apcata.2015.07.020,9,7.57,70.69,109,0.46,17.1,650,6000,99.8433
http://dx.doi.org/doi:10.1016/j.apcata.2015.07.020,9,5.11,84.58,119,0.47,15.6,450,6000,15.4
http://dx.doi.org/doi:10.1016/j.apcata.2015.07.020,9,5.11,84.58,119,0.47,15.6,500,6000,41.6928
http://dx.doi.org/doi:10.1016/j.apcata.2015.07.020,9,5.11,84.58,119,0.47,15.6,550,6000,79.4671
http://dx.doi.org/doi:10.1016/j.apcata.2015.07.020,9,5.11,84.58,119,0.47,15.6,600,6000,97.0219
http://dx.doi.org/doi:10.1016/j.apcata.2015.07.020,9,5.11,84.58,119,0.47,15.6,650,6000,100
http://dx.doi.org/doi:10.1016/j.apcata.2015.07.020,10,7.13,81.75,110,0.44,16,450,6000,20.8464
http://dx.doi.org/doi:10.1016/j.apcata.2015.07.020,10,7.13,81.75,110,0.44,16,500,6000,54.0752
http://dx.doi.org/doi:10.1016/j.apcata.2015.07.020,10,7.13,81.75,110,0.44,16,550,6000,89.0282
http://dx.doi.org/doi:10.1016/j.apcata.2015.07.020,10,7.13,81.75,110,0.44,16,600,6000,99.373
http://dx.doi.org/doi:10.1016/j.apcata.2015.07.020,10,7.13,81.75,110,0.44,16,650,6000,100
http://dx.doi.org/doi:10.1016/j.apcata.2015.07.020,10,11.28,79.16,134,0.49,14.7,450,6000,19.279
